Repository: materialsgenomefoundation/nobook

File: psu410/src/applications_to_electrochemical_systems/application_examples.ipynb
## Application examples

Among many applications of electrochemistry, several of them are briefly
discussed in this section.

File: psu410/src/applications_to_electrochemical_systems/aqueous_solution_and_pourbaix_diagram.ipynb
## Aqueous solution and Pourbaix diagram

The importance of aqueous solutions in all aspects of life is so well
known and needs not be discussed further. Since many electrochemical
processes involve electrolyte solutions in an aqueous solvent,
electrochemical processes including water, hydrogen, and/or oxygen are
discussed in more details. The hydrogen-oxygen cell can be described for
both acidic electrolytes and alkaline electrolytes. With acidic
electrolytes, H<sup>+</sup> is in much higher concentrations than
OH<sup>-</sup>, and thus half-cell reactions with H<sup>+</sup> as an
ionic transport species are more important than those involving
OH<sup>-</sup>. The reverse is true for alkaline electrolytes that
contain high OH<sup>-</sup>concentrations. Other than for nearly neutral
acid-base systems, either H<sup>+</sup> or OH<sup>-</sup> dominates the
other by several orders of magnitude as can be seen from the value of
the 298 K dissociation constant for H<sub>2</sub>O:

*Eq. 8‑35* H<sub>2</sub>O(l) = H<sup>+</sup>(aq) + OH<sup>-</sup>(aq)

with the reaction constant being K<sub>e</sub> =
\[H<sup>+</sup>\]\[OH<sup>-</sup>\] = 10<sup>-14</sup> and
$\mathrm{\Delta}_{\ }^{0}G$= -RT *ln* K<sub>e</sub> *β*= +79,908 J. By
convention, one defines pH = - log \[H<sup>+</sup>\] and pOH = - log
\[OH<sup>-</sup>\], and then pH + pOH = 14.

Under acidic electrolyte conditions of low pH (high \[H<sup>+</sup>\]
concentrations) the anode reaction in a hydrogen-oxygen cell is:

*Eq. 8‑36* ½ H<sub>2</sub>(g) = H<sup>+</sup>(aq) + e<sup>-</sup>

with ε<sub>1</sub><sup>o</sup> = 0.0 V and
$\mathrm{\Delta}_{\ }^{0}G_{1}$= 0 J. The corresponding cathode
(reduction) reaction is:

*Eq. 8‑37* 2 H<sup>+</sup>(aq) + ½ O<sub>2</sub>(g) + 2 e<sup>-</sup> =
H<sub>2</sub>O(l)

with ε<sub>2</sub><sup>o</sup> = 1.229 V and
$\mathrm{\Delta}_{\ }^{0}G_{2}$ = -2\*1.229\*96,485 J = -237,160 J. The
net cell reaction for acidic electrolytes is:

*Eq. 8‑38* H<sub>2</sub>(g) + ½ O<sub>2</sub>(g) = H<sub>2</sub>O(l)

with ε<sup>o</sup><sub>cell</sub> = 1.229 V and
$\mathrm{\Delta}_{\ }^{0}G_{cell}$ = -2\*1.229\*96,485 J = -237,160 J

Under alkaline electrolyte conditions of high pH (high
\[OH<sup>-</sup>\] concentrations) the anode reaction in a
hydrogen-oxygen cell is:

*Eq. 8‑39* 2 OH<sup>-</sup>(aq) + H<sub>2</sub>(g) = 2
H<sub>2</sub>O(l) + 2 e<sup>-</sup>

with ε<sub>3</sub><sup>o</sup> = 0.828 V and
$\mathrm{\Delta}_{\ }^{0}G_{3}$= -2\*0.828\*96,485 J = -159,779 J. The
corresponding cathode (reduction) reaction is:

*Eq. 8‑40* H<sub>2</sub>O(l) + ½ O<sub>2</sub>(g) + 2 e<sup>-</sup> = 2
OH<sup>-</sup>(aq)

with ε<sub>4</sub><sup>o</sup> = 0.401 V and
$\mathrm{\Delta}_{\ }^{0}G_{4}$ = -2\*0.401\*96,485 J = -77,381 J. The
net cell reaction for alkaline electrolytes is:

*Eq. 8‑41* H<sub>2</sub>(g) + ½ O<sub>2</sub>(g) = H<sub>2</sub>O(l)

with ε<sup>o</sup><sub>cell</sub> = 1.229 V and
$\mathrm{\Delta}_{\ }^{0}G_{cell}$ = -2\*1.229\*96,485 J = -237,160 J.

Plots of ε versus pH for a given chemical system have been typically
used to exhibit the stability relationships of ionic species and solid
phases in aqueous-based electrochemical systems. These graphs are often
called Pourbaix diagrams after the inventor and are at constant
temperature and constant pressure diagrams for a constant concentration,
usually for one metallic element. By convention, the ε in a Pourbaix
diagram corresponds to the potential for the cathode reduction reactions
in the electrochemical half-cell with electrons as reactants. Pourbaix
diagrams can be extended to multi-component materials when thermodynamic
properties of the components are available in both the materials and the
aqueous solution.

An example of an ε versus pH diagram is shown in for the
Ni-H<sub>2</sub>O system at a 298K, 1 bar, and $c_{{Ni}^{2 +}} = 0.001$
molality. Three stability regions for Ni species are shown: Ni(s),
NiO(s), and \[Ni<sup>2+</sup>\]. The two dashed lines on this diagram
correspond to hydrogen reduction () and oxygen reduction () reactions,
respectively.

Figure ‑: An ε versus pH, Pourbaix diagram for the Ni-H<sub>2</sub>O at
298K, 1 bar, and $c_{{Ni}^{2 +}} = 0.001$ molality.

For the ε and pH conditions within the boundaries of the Ni(s) region,
no solid phase other than Ni(s) is stable, no ionic species with a
concentration of 1 molarity is stable, and no gas species with a
pressure of 1 bar is stable. Similar statements could be made about the
NiO(s) and \[Ni<sup>2+</sup>\] areas on the diagram. In the
\[Ni<sup>2+</sup>\] area, introduction of Ni(s) or NiO(s) into the
system would result in the dissolution of these solid phases since they
are not stable with respect to the \[Ni<sup>2+</sup>\] aqueous solution.
The corresponding chemical reactions proceed spontaneously to the right
as follows until the solid phases are consumed:

*Eq. 8‑42* Ni(s) → Ni<sup>2+</sup>(1 molarity) + 2 e<sup>-</sup>

*Eq. 8‑43* NiO(s) + 2 H<sup>+</sup>(aq) → Ni<sup>2+</sup>(1 molarity) +
H<sub>2</sub>O(l)

No H<sup>+</sup>(aq) in involved in the first reaction, , so the
boundary line separating Ni(s) and Ni<sup>2+</sup> is independent of pH.
No oxidation or reduction occurs in the second reaction, , i.e. no
electrons are reactants or products in the reaction, the boundary line
separating NiO(s) and Ni<sup>2+</sup> is independent of ε.

Note the convention that the ε is the potential for a cathode reduction
reaction, and boundary lines between two stability regions depict
conditions under which partial equilibrium occurs for the two species
for the ε and pH values at any point on these lines. For the boundary
line separating Ni(s) and Ni<sup>2+</sup> in an ideal aqueous solution,
i.e. the reverse of , the following equation is obtained.

*Eq. 8‑44* ε = ε<sup>o</sup> = -0.268 V

For the NiO(s)-Ni<sup>2+</sup> boundary line of an ideal solution, the
reaction, , is a complete equilibrium, and thus the relationship is

*Eq. 8‑45*
$0 = \mathrm{\Delta}_{\ }^{0}G + RTln\frac{1}{\left( c_{H^{+}} \right)^{2}} = \mathrm{\Delta}_{\ }^{0}G + 2 \cdot 2.303 \cdot RT \cdot pH$

*Eq. 8‑46*
$pH = - \frac{\mathrm{\Delta}_{\ }^{0}G}{2 \cdot 2.303 \cdot RT}$

where $\mathrm{\Delta}_{\ }^{0}G$ is obtained as follows and can be
calculated from the SSUB database and the standard potential of Ni,

*Eq. 8‑47*

At a specified temperature, only one standard free energy and only one
equilibrium constant exists for this chemical reaction, and thus only
one specific value of $pH = 6.631$ exists for the reaction represented
by in this Pourbaix diagram.

The diagonal line in represents the equilibrium between Ni(s) and NiO(s)
and is for a partial equilibrium reaction that is the sum of reactions
of and

*Eq. 8‑48* NiO(s) + 2 H<sup>+</sup>(aq) + 2 e<sup>-</sup> ═ Ni(s) +
H<sub>2</sub>O(l)

The reduction of Ni from a divalent state in NiO to metallic Ni(s)
occurs, but the reaction also depends on the H<sup>+</sup>
concentration, the pH. The corresponding Gibbs energy and Nernst
equations are,

*Eq. 8‑49*
$\mathrm{\Delta}G = \mathrm{\Delta}_{\ }^{0}G + RTln\frac{1}{\left( c_{H^{+}} \right)^{2}} = - 23,939 + 2 \cdot 2.303 \cdot RT \cdot pH$

*Eq. 8‑50*
$\varepsilon\  = \ \varepsilon^{0}\  - \ \frac{RT}{2f}\ln\frac{1}{\left( c_{H^{+}} \right)^{2}}\  = 0.124\ –\ \frac{2.303 \cdot RT}{f}pH$

where $\mathrm{\Delta}_{\ }^{0}G$ can be calculated as follows

*Eq. 8‑51*

The two additional lines in correspond to the reduction reactions
related to H<sub>2</sub> and O<sub>2</sub> gases, i.e. the stability of
H<sub>2</sub>O. The lower one is for the reverse of under ε<sup>o</sup>
= 0 and $P_{H_{2}} = 1$ with the Nernst equation being

*Eq. 8‑52*
$\varepsilon\  = \ \varepsilon^{0}\  - \ \frac{RT}{f}\ln\frac{\left( P_{H_{2}} \right)^{1/2}}{c_{H^{+}}}\  = - \frac{2.303 \cdot RT}{f}pH$

As the pH increases from 0, ε becomes more negative as is depicted. The
top dashed line corresponds to the oxygen reduction reaction represented
by under ε<sup>o</sup> = 1.225 calculated from the aqueous solution
database in Thermo-Calc \[60\] and $P_{O_{2}} = 1$ with the Nernst
equation being

Eq. 8‑53
$\varepsilon\  = \ \varepsilon^{0}\  - \ \frac{RT}{2f}\ln\frac{\left( P_{O_{2}} \right)^{1/2}}{\left( c_{H^{+}} \right)^{2}}\  = 1.225\ –\ \frac{2.303 \cdot RT}{f}pH$

The dependence of ε on pH is identical for both reduction reaction and ,
and their intercepts at $pH = 0$ differ by their difference in their
ε<sup>o</sup> values.

In this simple Pourbaix diagram of Ni in an ideal aqueous solution, all
boundary lines are straight because there is only one ionic species of
Ni in the aqueous solution, i.e. Ni<sup>2+</sup>. When there are more
than one ionic species in the aqueous solution, the boundary lines may
no longer be straight due to the competition between species. One
example is Cu with two main ionic species of Cu<sup>+2</sup> and
CuOH<sup>+</sup>, and the reduction reaction between the metallic Cu and
the aqueous solution involves both two species, i.e.

*Eq. 8‑54*
${xCu}^{2 + \ }\  + \ (1 - x){CuOH}^{+} + (1 - x)H^{+} + 2\ e - \ \  = \ \ Cu(s) + {(1 - x)H}_{2}O$

with

*Eq. 8‑55*
$\mathrm{\Delta}G = \mathrm{\Delta}_{\ }^{0}G + RTln\frac{1}{\left( c_{{Cu}^{2 +}} \right)^{x}\left( c_{{CuOH}^{+}}c_{H^{+}} \right)^{1 - x}} = \mathrm{\Delta}_{\ }^{0}G + RTln\frac{1}{\left( c_{{Cu}^{2 +}} \right)^{x}\left( c_{{CuOH}^{+}} \right)^{1 - x}} + 2.303(1 - x) \cdot RT \cdot pH$

*Eq. 8‑56*
$\varepsilon = \varepsilon^{0} - \frac{RT}{2f}\ln\frac{1}{\left( c_{{Cu}^{2 +}} \right)^{x}\left( c_{{CuOH}^{+}} \right)^{1 - x}} - \frac{2.303(1 - x) \cdot RT}{2f}pH$.

It is evident that both the slope and the intercept at $pH = 0$ are a
function of the concentration of ${CuOH}^{+}$, which is a function of
$pH$. Consequently, the boundary between the metallic Cu and the aqueous
solution is no longer a straight line as shown in .

Figure ‑: An ε versus pH, Pourbaix diagram for the Cu-H<sub>2</sub>O
system at 298K, 1 bar, and $c_{Cu} = 0.001$ molality.

The concentrations of various species in the aqueous solution, i.e.
commonly called speciation, are plotted in , showing the change of
dominant species as a function of pH value.

Figure ‑: Concentrations of ionic species in the aqueous solution at
$\varepsilon = 0.3\ V$ from .

In Pourbaix diagrams for alloys with two or more elements, activities of
individual elements are to be used in calculating the potentials of
reduction reactions. Considering a Fe-Ni alloy with Fe<sup>2+</sup> and
Ni<sup>2+</sup> in the aqueous solution, the reduction reactions for Fe
and Ni can be written separately as

*Eq. 8‑57* Ni<sup>2+</sup>(c<sub>Ni</sub>) + 2 e<sup>-</sup> → Ni
(a<sub>Ni</sub> in alloy)

*Eq. 8‑58* Fe<sup>2+</sup>(c<sub>Fe</sub>) + 2 e<sup>-</sup> → Fe
(a<sub>Fe</sub> in alloy)

with their potentials as

*Eq. 8‑59*
$\varepsilon_{Ni}\  = \ \varepsilon_{Ni}^{0} - \frac{2.303RT}{2f}\ln\frac{a_{Ni}}{c_{Ni}} = \  - 0.268 - \frac{2.303RT}{2f}\ln\frac{a_{Ni}}{c_{Ni}}$

*Eq. 8‑60*
$\varepsilon_{Fe}\  = \ \varepsilon_{Fe}^{0} - \frac{2.303RT}{2f}\ln\frac{a_{Fe}}{c_{Fe}} = \  - 0.441 - \frac{2.303RT}{2f}\ln\frac{a_{Fe}}{c_{Fe}}$

In principle, there are two scenarios for a given set of $a_{Ni}$ and
$a_{Fe}$ of the alloy. The first scenario is at the limit of a dilute
aqueous solution, i.e. $c_{Ni} = c_{Fe} = 0.001\ $molarity,
$\varepsilon_{Ni}$ and $\varepsilon_{Fe}$ can be calculated, and the
element with the lower potential has the tendency to dissolve first,
which can result in the so-called dialloying effect. The second scenario
is for the equal potential, i.e. $\varepsilon_{Ni} = \varepsilon_{Fe}$
due to the externally imposed potential, and the equilibrium
concentrations of Fe<sup>+2</sup> and Ni<sup>+2</sup> can be calculated
from and .

File: psu410/src/applications_to_electrochemical_systems/concentrations_activities_and_reference_states_of_electrolyte_species.ipynb
## Concentrations, activities, and reference states of electrolyte species

Thermodynamic descriptions of ionic species in solutions are different
from those of neutral species, which leads to a need for defining
concentration units, standard states, activities, and activity
coefficients of ionic solutions. In most studies of electrochemical
corrosion and electrodeposition, and in applied work of electrochemical
engineers, ionic species concentrations are given in units of molarity,
the number of moles of a species in a liter of solution (mol/l)
symbolically represented in equations by either *c<sub>i</sub>* or
\[M<sup>+Z</sup>\]. The other common concentration used for ionic
species is molality, which is defined as the number of moles of a
species in 1000g of solvent. For dilute aqueous solutions, molarity and
molality values are very similar.

As discussed in Chapter , a practical definition of the activity of a
species *i* is the thermodynamic reactivity, or tendency to react, of
species *i* in the system of interest as compared to *i* in its
reference state form. The reference state of a species is typically
chosen as a specific chemical/physical state of the species at 1 atm
external pressure and the temperature of interest. Similarly, a typical
reference state for ionic species in aqueous solutions is the 1 molar
ideal solution at 1 bar external pressure and the temperature of
interest. If an electrolyte solution behaves ideally, then the activity
of species *i* in solution is

*Eq. 8‑6*
$a_{i} = \frac{c_{i}\left( \frac{mol}{l} \right)}{c_{i}^{0}\left( \frac{mol}{l} \right)} = \frac{c_{i}\left( \frac{mol}{l} \right)}{1\left( \frac{mol}{l} \right)} = c_{i}(dimensionless)$

where $c_{i}$ is the molar concentration of *i* in the solution divided
by $c_{i}^{0}$, the 1 molar reference state ideal solution
concentration. Thus, in ideal solutions, the activity of an electrolyte
species is numerically equal to its molar concentration. The above
treatment of ionic species is equivalent to the common practice of
depicting the activity of a gas by the value of its ideal gas partial
pressure in units of bar.

The activity coefficient corrects for the nonideality of the species in
solution as defined in . If the solution is ideal, $\gamma_{i} = 1$ for
all concentrations of a species in solution. For all solutions, one
expects $\gamma_{i} \rightarrow 1$ as $c_{i} \rightarrow 1$. It is not
possible to measure $\gamma_{i^{+}}$ or $\gamma_{i^{-}}$ for individual
charged ions, only a geometric mean of the positive and negative ion
values. Consider the following ionic solution

Eq. 8‑7

Its chemical potential can be written as

*Eq. 8‑8*

Its geometric average or mean activity and activity coefficient are
defined as

*Eq. 8‑9*

*Eq. 8‑10*

For example, one can define
$\gamma_{\pm} = \left( \gamma_{{Na}^{+}}\gamma_{{Cl}^{-}} \right)^{1/2}$
and
$\gamma_{\pm} = \left( \gamma_{{Al}^{3 +}}^{2}\gamma_{{{SO}_{4}}^{2 -}}^{3} \right)^{1/5}$
for NaCl and Al<sub>2</sub>(SO<sub>4</sub>)<sub>3</sub>, respectively.
For idea, weak electrolytes, $\gamma_{\pm} = 1$, and for non-ideal,
strong electrolytes, $\gamma_{\pm} \neq 1$.

### Electrical batteries

Batteries utilize electrochemical reactions to generate electricity for
various devices. The theoretic voltage of a battery can be calculated
from and , i.e.

*Eq. 8‑73*
$\varepsilon = - \frac{\mathrm{\Delta}G}{zf} = \varepsilon^{0} - \frac{RTlnQ}{zf}$

with $\mathrm{\Delta}G$ being the driving force of the net cell reaction
and $Q$ being the reaction activity quotient. The actual voltage of a
battery is lower than the theoretical one due to kinetic limitations of
cell reactions and resistance to ion diffusion through the electrolyte.
Based on whether the cell reactions are reversible or not, batteries
typically categorized as either primary disposable or secondary
rechargeable batteries. The net cell reactions in primary disposable
batteries are not easily reversible, and electrode materials may not
return to their original forms by applying a higher external potential
of opposite sign. Consequently, primary batteries cannot be reliably
recharged. On the other hand, the net cell reactions in secondary
batteries are easily reversible. Furthermore, two half-cells in
batteries may use different electrolytes with each half-cell enclosed in
a container and a separator permeable to conducting ions but not the
bulk of the electrolytes.

One common primary battery is zinc-carbon battery with a zinc anode
cylinder and a carbon cathode central rod. The electrolytes are ammonium
or zinc chloride next to the zinc anode and a mixture of ammonium
chloride and manganese dioxide next to the carbon cathode. The half cell
and net reactions with ammonium chloride are as follows

*Eq. 8‑74* Zn + 2NH<sub>3</sub> →
Zn(NH<sub>3</sub>)<sub>2</sub><sup>2+</sup> + 2 e<sup>-</sup>

*Eq. 8‑75* 2NH<sub>4</sub>Cl + 2MnO<sub>2</sub> + 2 e<sup>-</sup> →
2NH<sub>3</sub> + Mn<sub>2</sub>O<sub>3</sub> +
H<sub>2</sub>O+2Cl<sup>−</sup>

*Eq. 8‑76* Zn + 2MnO<sub>2</sub> + 2NH<sub>4</sub>Cl →
Mn<sub>2</sub>O<sub>3</sub> +
Zn(NH<sub>3</sub>)<sub>2</sub>Cl<sub>2</sub> + H<sub>2</sub>O.

The electric potential of the reaction is, treating all compounds as
stoichiometric compounds

Eq. 8‑77
$\varepsilon = - \frac{\mathrm{\Delta}G}{2f} = - \frac{\mathrm{\Delta}^{0}G}{2f} = \frac{1}{2f}\left(_{\ }^{0}G^{Zn} + 2_{\ }^{0}G^{{MnO}_{2}} + 2_{\ }^{0}G^{{NH}_{4}Cl} -_{\ }^{0}G^{H_{2}O} -_{\ }^{0}G^{Zn\left( {NH}_{3} \right)_{2}{Cl}_{2}} -_{\ }^{0}G^{{{Mn}_{2}O}_{3}} \right)$.

The Gibbs energy of $Zn\left( {NH}_{3} \right)_{2}{Cl}_{2}$ is not
available in current databases and has been recently estimated to be
−505,375 J/mole-formula \[62\]. The value of at 298.15K is thus obtained
as 1.67 V, which is pretty close to the actual operating voltage of the
battery around 1.5 V.

While with zinc chloride, the cell reactions and electric potential may
be written as

Eq. 8‑78 Zn + ZnCl<sub>2</sub> + 2OH<sup>−</sup> → 2ZnOHCl + 2
e<sup>-</sup>

*Eq. 8‑79* MnO<sub>2</sub> + H<sub>2</sub>O + e<sup>-</sup> → MnOOH +
OH<sup>-</sup>

*Eq. 8‑80* Zn + 2 MnO<sub>2</sub> + ZnCl<sub>2</sub> + 2 H<sub>2</sub>O
→ 2 MnOOH + 2 ZnOHCl

*Eq. 8‑81*
$\varepsilon = \frac{1}{2f}\left(_{\ }^{0}G^{Zn} + 2_{\ }^{0}G^{{MnO}_{2}} +_{\ }^{0}G^{Zn{Cl}_{2}} + 2_{\ }^{0}G^{H_{2}O} - 2_{\ }^{0}G^{MnOOH} - 2_{\ }^{0}G^{ZnOHCl} \right)$

Secondary batteries can be recharged by applying an external electrical
potential, which reverses the net cell reaction that occur during
discharging. The oldest form of rechargeable battery is the lead-acid
batteries used in automotive, and the latest development is the
lithium-ion (Li-ion) batteries. A lead-acid battery typically uses Pb
and PbO2 as the cathode and anode electrodes and a 35% sulfuric acid and
65% water solution as the electrolyte. Its anode and cathode reactions
can be simplified as follows

Eq. 8‑82 $Pb + SO_{4}^{2 -} = PbSO_{4} + 2e^{-}$

Eq. 8‑83 $PbO_{2} + 4H^{+} + SO_{4}^{2 -} + 2e^{-} = PbSO_{4} + 2H_{2}O$

The net cell reaction is

Eq. 8‑84 $Pb + PbO_{2} + 2H_{2}SO_{4}^{\ } = 2PbSO_{4} + 2H_{2}O$.

Its electric potential is represented by the following equation

*Eq. 8‑85*
$\varepsilon = - \frac{1}{2f}\left( 2_{\ }^{0}G^{H_{2}O} + 2_{\ }^{0}G^{{PbSO}_{4}} -_{\ }^{0}G^{Pb} -_{\ }^{0}G^{{PbO}_{2}} - 2_{\ }^{0}G^{H_{2}SO_{4}} \right)$

with the value at 298.15K being 2.651 V calculated from Thermo-Calc
\[60\]. During discharging, the reaction goes to right, and $PbSO_{4}$
is formed on both anode and cathode, while during charging, the reaction
goes to the left, and $Pb$ and $PbO_{2}$ are restored. In practical
applications, other ionic species such as ${H_{3}O}^{+}$ and
$HSO_{4}^{-}$ may form in the electrolyte, complicating the reactions
and affecting its potential.

In lithium ion batteries, lithium ions migrate in electrolytes between
electrodes made of intercalated lithium compounds during charging and
discharging. LiCoO<sub>2</sub> and LiFePO<sub>4</sub> are two of the
several cathode materials used in lithium ion batteries, and the anode
is typically made of carbon or metallic Li. The anode and cathode
reactions for LiCoO2 batteries can be written in simple forms as follows

Eq. 8‑86 ${Li}_{x}C_{6} = x{Li}^{+} + xe^{-} + 6C$

Eq. 8‑87 $x{Li}^{+} + xe^{-} + {Li}_{1 - x}CoO_{2} = LiCoO_{2}$

with the net reaction and electric potential being

Eq. 8‑88 ${Li}_{x}C_{6} + {Li}_{1 - x}CoO_{2} = LiCoO_{2} + 6C$

*Eq. 8‑89*
$\varepsilon = - \frac{1}{xf}\left\{ 6_{\ }^{0}G^{C} +_{\ }^{0}G^{{LiCoO}_{2}} - G^{{{Li}_{x}C}_{6}} - G^{{{Li}_{1 - x}CoO}_{2}} \right\} = - \frac{1}{f}\left\{ \left( \mu_{Li}^{{Li}_{1 - x}CoO_{2}} - \mu_{Li}^{{Li}_{x}C} \right) - \frac{1}{x}\left( \mu_{LiCoO_{2}}^{{Li}_{1 - x}CoO_{2}} -_{\ }^{0}G^{{LiCoO}_{2}} \right) \right\}$

The electric potential is a function of $x$. The value in the first
parenthesis in the above equation denotes the chemical potential
difference of Li between two electrodes, and the value in the second
parenthesis represents the chemical potential difference of
${LiCoO}_{2}$ between the states in the solution phase of
${Li}_{1 - x}CoO_{2}$ and by itself. Gibbs energies of ${{Li}_{x}C}_{6}$
and ${{Li}_{1 - x}CoO}_{2}$ need to be obtained as a function $x$ in
order to calculate the electric potential of the battery.

LiFePO<sub>4</sub> uses metallic lithium as the anode with following
half-cell and net cell reactions

Eq. 8‑90 $xLi = x{Li}^{+} + xe^{-}$

Eq. 8‑91 $x{Li}^{+} + xe^{-} + {Li}_{1 - x}FePO_{4} = LiFePO_{4}$

Eq. 8‑92 $xLi + {Li}_{1 - x}FePO_{4} = LiFePO_{4}$.

Its electric potential is also a function of $x$, i.e.

*Eq. 8‑93*
$\varepsilon = - \frac{1}{xf}\left\{_{\ }^{0}G^{LiFePO_{4}} - x\ ^{0}G^{Li} - G^{{Li}_{1 - x}FePO_{4}} \right\} = - \frac{1}{f}\left\{ \left( \mu_{Li}^{{Li}_{1 - x}FePO_{4}} - \ ^{0}\mu_{Li} \right) - \frac{1}{x}\left( \mu_{LiFePO_{4}}^{{Li}_{1 - x}FePO_{4}} -_{\ }^{0}G^{LiFePO_{4}} \right) \right\}$

The value in the first parenthesis in the above equation denotes the
chemical potential difference of Li between two electrodes, and the
value in the second parenthesis represents the chemical potential
difference of $LiFePO_{4}$ between the states in the solution phase of
${Li}_{1 - x}FePO_{4}$ and by itself. Consequently, Gibbs energy of
${Li}_{1 - x}FePO_{4}$ needs to be obtained as a function $x$ in order
to calculate the electric potential of the battery. It is known that
there are several miscibility gaps in the $FePO_{4}$ and $LiFePO_{4}$
psuedo-binary system, in which the chemical potentials are constants, so
is the electric potential, resulting in stable battery output.

### Electrochemical cells

A potential difference, i.e. voltage difference, can be generated
between the electrodes in a cell from differences in the potentials of
the half-cell reactions. This potential can originate from potential
differences of two chemically different half-cells (a *galvanic cell*),
or concentration differences in two otherwise identical half-cells (a
*concentration cell*). Each type of cell is illustrated below.

The reaction between copper ions and zinc illustrated below represents
the *net cell reaction* of a *galvanic* cell in which the oxidation of
Zn(s) occurs at the *anode* electrode, and the reduction of
Cu<sup>+2</sup> occurs at the *cathode* electrode

*Eq. 8‑11* Cu<sup>2+</sup>(aq) + Zn(s) = Cu(s) + Zn<sup>2+</sup>(aq).

The reaction at each electrode, the *half-cell reaction*, includes ions
and electrons as reactant and/or product species. The anode, oxidation
reaction is represented by

*Eq. 8‑12* Zn(s) = Zn<sup>2+</sup>(aq) + 2 e-.

Electrons are products of anode reactions and flow externally from anode
to cathode. By convention the activities of the electrons in an
equilibrium cell are taken as unity. The cathode, reduction reaction is
written as

*Eq. 8‑13* Cu<sup>2+</sup>(aq) + 2 e- = Cu(s)

Electrons are reactants of cathode reactions and supplied by an external
flow from the anode. In addition to consuming electrons at the cathode
at the same rate as they are produced at the anode, charge balance is
maintained in the electrolyte by the generation of Zn<sup>2+</sup> ions
at the same rate that Cu<sup>2+</sup> ions are consumed. A schematic
diagram in illustrates the simple physical relationships in such an
electrochemical cell.

Figure ‑: Schematic diagram of a galvanic electrochemical cell
consisting of a zinc electrode and a copper electrode.

A concentration cell in which an electrochemical potential is developed
because of concentration differences between otherwise equivalent anode
and cathode reactions is illustrated below. Such a cell can be produced
by the oxidation and reduction of copper at two separate electrodes as
is depicted in the following reactions

*Eq. 8‑14* Cu(s) = Cu<sup>2+</sup>(aq, c<sub>a</sub>) + 2 e- (anode)

*Eq. 8‑15* Cu<sup>2+</sup>(aq, c<sub>b</sub>) + 2 e- = Cu(s) (cathode)

where c<sub>a</sub> and c<sub>b</sub> are the respective concentrations
of Cu<sup>2+</sup> in the aqueous solutions at the anode and cathode,
and c<sub>a</sub> \< c<sub>b</sub>. The net cell reaction is

*Eq. 8‑16* Cu<sup>2+</sup>(aq, c<sub>b</sub>) = Cu<sup>2+</sup>(aq,
c<sub>a</sub>)

where the reaction occurs spontaneously to decrease c<sub>b</sub> and to
increase c<sub>a</sub> until the two concentrations become the same,
c<sub>b</sub> = c<sub>a</sub>. A schematic diagram of such a cell is
shown in .

Figure ‑: Schematic diagram of a concentration electrochemical cell
consisting of two copper electrodes.

A semi-impermeable membrane, or a salt bridge, must exist in such a cell
to maintain charge balance. As Cu<sup>+2</sup> ions are produced at the
anode and consumed at the cathode, the negatively charged ions in the
solution, for example Cl<sup>-</sup>, must be transferred from the
cathode region to the anode region of the cell to maintain electrically
neutral solutions.

The above concentration cell provides a good example for illustrating a
standard notation for depicting an electrochemical cell. This cell can
be represented by .

Figure ‑: Standard notation of an electrochemical cell

The anode where oxidation occurs is always denoted on the left, and the
cathode where reduction occurs is on the right. A *single line*
separating phases denotes an *interface* between two phases. The above
anode electrode and reaction of are symbolically represented by

*Eq. 8‑17* \| Cu(s) \| Cu<sup>2+</sup>(c<sub>a</sub>).

The interface between the external conductor and Cu(s) is depicted by
the single line to the left of Cu(s), while the single line between the
Cu(s) and Cu<sup>2+</sup>(c<sub>a</sub>) depicts the interface between
the anode electrode and the electrolyte solution. Similarly, the cathode
electrode and reaction of are symbolically represented by

*Eq. 8‑18* Cu<sup>2+</sup>(c<sub>b</sub>) \| Cu(s) \|.

A double line between the two copper ions in the notation denotes a
physical separation of two solution phases, the anode and cathode
electrolyte regions that exhibit different concentrations of copper ions

*Eq. 8‑19* Cu<sup>2+</sup>(c<sub>a</sub>) \| \|
Cu<sup>2+</sup>(c<sub>b</sub>).

These solution phases are physically connected by a semi-impermeable
membrane or salt bridge that allows a common negative ion, for example
Cl<sup>-</sup>, of the solution phases to diffuse from one region to the
other in order to maintain charge balance as the cell reaction occurs.
The Cu<sup>2+</sup> ions cannot be transported from one region to the
other.

File: psu410/src/applications_to_electrochemical_systems/electrochemical_cells_and_half_cell_potentials.ipynb
## Electrochemical cells and half cell potentials

An electrochemical system must fulfill certain requirements in order to
apply equilibrium thermodynamic descriptions of the system, including

- The cell must be reversible when slight changes in conditions
  (potentials, concentrations, pressures, temperature) cause
  electrochemical reactions and an external flow of electrons to occur
  in the direction needed to re-establish equilibrium.

- All non-electrochemical reactions in the system must be prevented as
  such reactions would cause a shift in equilibrium without causing a
  shift in cell potential and thus a driving force for external electron
  flow.

- Chemical reactions must occur only when an external current flows.
  These finite distances for external electron transport can be a short
  as grain size-dimensions in many corrosion reactions, or this
  transport may be through an external electrical conductor connecting
  the anode and cathode half-cell as in batteries.

- Charge balance as well as mass balance is required of all reactions.

File: psu410/src/applications_to_electrochemical_systems/electrolyte_reactions_and_electrochemical_reactions.ipynb
## Electrolyte reactions and electrochemical reactions

Electrolytes that dissolve in a polar solvent such as water to produce
ionic species do not necessarily exhibit valence changes. A simple
example is the strong electrolyte NaCl(s) dissolving in water to produce
solvated ions

*Eq. 8‑1* $NaCl(s)\ \  = \ \ {Na}^{+}(aq)\ \  + \ \ {Cl}^{–}(aq)$

where the $(aq)$ indicates the ionic species in an aqueous solution. In
this system, the ion concentrations must become quite large before the
solution is saturated and can exist in equilibrium with $NaCl(s)$. Its
reaction constant, defined by , is shown as
$K_{e} = \ \ a_{{Na}^{+}}a_{{Cl}^{-}}$. If the product of the ion
activities is less than $K_{e}$, the solution is not saturated, and more
$NaCl(s)\ \ $ can be dissolved.

The precipitation of $AgCl(s)$, a weak electrolyte, occurs quite readily
when ${Cl}^{–}$ ions are added to an aqueous solution containing
${Ag}^{+}(aq)$:

*Eq. 8‑2* ${Ag}^{+}(aq)\  + \ \ {Cl}^{–}(aq)\  = AgCl(s)$

The equilibrium constant for this reaction,
$K_{e} = \ \frac{1}{\left( a_{{Ag}^{+}}a_{{Cl}^{-}} \right)}$ is quite
large, so the equilibrium product of the ion activities, proportional to
their concentrations, is quite small. In the laboratory, the above
reaction could occur as a result of adding hydrochloric acid to a silver
nitrate solution. The accompanying $H^{+}(aq)$ \[or ${H_{3}O}^{+}(aq)$\]
and ${NO_{3}}^{-}(aq)$ ions in solution are not directly involved in the
silver chloride precipitation reaction so are not shown in reaction
represented by .

The above ionic equilibria in the $AgCl(s) - H_{2}O$ system is not only
important for understanding this electrolyte system, but also critical
in electrochemical systems in which *Ag(s)* undergoes a valence change
at one electrode and reacts with a ${Cl}^{–}(aq)$ ion to produce
*AgCl(s)*, and an electron that is externally transported finite
distances to another electrode. The *oxidation* reaction occurs at the
Ag/AgCl electrode (*anode* half-cell reaction where electrons are
*added* into the system)

*Eq. 8‑3* $Ag(s)\ \  + \ {Cl}^{-}(aq)\ \  = \ \ AgCl(s)\ \  + \ \ e^{-}$

A *reduction* reaction occurs at the other electrode (*cathode*
half-cell reaction where electrons are *consumed* by the reaction)

*Eq. 8‑4* $\frac{1}{2}{Cl}_{2}(g) + \ \ e^{-} = \ {Cl}^{-}(aq)\ \ $

The *net cell reaction* results in the formation AgCl(s) from its
elements

*Eq. 8‑5* $Ag(s)\ \  + \frac{1}{2}{Cl}_{2}\ (g)\  = \ \ AgCl(s)$

Without knowledge of the physical system under which the reaction is
occurring, it would not be possible to know if reaction of was a result
of chlorine gas reacting directly with Ag(s), or if the reaction was
part of an electrochemical cell with a transport of electrons and ions
over finite distances. The addition of the two half-cell reactions gives
the *net cell reaction*, which does not show electrons as either
reactant or product species and may or may not include ionic species in
the reaction*.* A schematic of an electrochemical cell for the above
system is shown in Figure 8‑1.

Figure ‑: Schematic diagram of an electrochemical cell consisting of a
chlorine electrode and a silver-silver chloride electrode.

Oxidation and reduction can occur in electrolyte reactions without
creating an electrochemical cell. This is the case when chlorine gas
reacts directly with silver on a Ag(s) surface. Reaction of above is the
net reaction for this process, but the electrons produced from the
oxidation of Ag(s) are not transported over finite distances before
combining with Cl<sub>2</sub>(g) in its reduction to Cl<sup>–</sup>(aq).
No anode or cathode half-cell reactions exist in this system. The
electrons and ions involved in the reaction move only over atomic-scale
distances.

### Fuel cells

Fuel cells are devices to convert chemical energy to electricity and
heat through electrochemical reactions with the fuel and oxygen supplied
to the anode and cathode, respectively. Typical ions migrating through
the electrolyte are $H^{+}$, ${OH}^{-}$, ${CO}_{3}^{2 -}$, and
$O^{2 -}$. In fuel cells with $H^{+}$ as migrating ions, H<sub>2</sub>
molecules are dissociated into $H^{+}$ on the anode, which are combined
with O<sub>2</sub> on the cathode to form H<sub>2</sub>O and release
heat with the half cell and the net cell reactions in their simplest
form as shown by for the anode, for the cathode, and for the net cell,
respectively. Commonly used electrolytes are polymer and phosphoric
acid, and both anode and cathode reactions are facilitated by catalyst,
typically platinum. The thermodynamic limit of power which can be
generated by the fuel cell is represented by

*Eq. 8‑63*
$w = - \mathrm{\Delta}G = - \mathrm{\Delta}_{\ }^{0}G_{cell} + RTln\left( P_{H_{2}}P_{O_{2}}^{1/2} \right)$

For fuel cells with anions as migrating ions, the anions are generated
on the cathode with H<sub>2</sub>O formed and heat generated on the
anode. Their representative cathode reactions are

*Eq. 8‑64* $\frac{1}{2}O_{2} + H_{2}O + 2e^{-}{= 2OH}^{-}$

*Eq. 8‑65* ${\frac{1}{2}O}_{2} + CO_{2} + 2e^{-} = {CO}_{3}^{2 -}$

*Eq. 8‑66* $\frac{1}{2}O_{2} + 2e^{-} = O^{2 -}$.

The anode reaction for is the reaction represented by , operating at low
temperatures and using catalyst for both electrodes. The anode reactions
for and are

*Eq. 8‑67* ${CO}_{3}^{2 -} + H_{2} = H_{2}O + CO_{2} + 2e^{-}$

*Eq. 8‑68* $O^{2 -} + H_{2} = H_{2}O + 2e^{-}$

respectively. To enable the diffusion of ${CO}_{3}^{2 -}$ and $O^{2 -}$
through the cathode and the electrolyte, both fuel cells are operated at
relative high temperatures, with the former typically in molten
carbonate solutions and the latter through solid oxides. Due to the high
operating temperatures, fuels are converted to hydrogen within the fuel
cell itself by a process called internal reforming, removing the need
for precious-metal catalyst and enabling the use of a variety of fuels.
The net cell reaction for all three fuel cells is the same as in the
case of $H^{+}$, represented by .

### Galvanic protection

A galvanic reaction takes place between two different materials at the
two respective electrodes, each with different tendency to hold on to
electrons. Consider the following electrochemical cell used to protect
Cu tanks against oxidation by using a “sacrificial” Fe electrode

anode solution cathode

Fe(s) \| Fe<sup>2+</sup> \| SO<sub>4</sub><sup>=</sup> \|
Cu<sup>2+</sup>\| Cu(s) \|

Cathode reduction: Cu<sup>2+</sup> + 2 e<sup>-</sup> = Cu ε<sup>o</sup>
(volts) = 0.34

Anode oxidation: Fe(s) = Fe<sup>2+</sup> + 2 e- ε<sup>o</sup> (volts) =
0.44

Net reaction: Cu<sup>2+</sup> + Fe =\> Cu + Fe<sup>2+</sup>
ε<sup>o</sup> (volts) = 0.78

If the cell has a direct connection between the electrodes, i.e. it has
a short circuit: ∆G → 0 and thus ε<sub>cell</sub> → 0. Since the value
of εo<sub>cell</sub> \> 0 for the net cell reaction, the equilibrium
constant *K<sub>e</sub>* \> 1, which means
\[Fe<sup>2+</sup>\]/\[Cu<sup>2+</sup>\] \> 1. By assuming an ideal
electrolyte solution, the activities in *K<sub>e</sub>* can be
represented by concentrations (in molar concentration units), assuming
that solid Fe and Cu are present at unit activities. If the electrodes
of Cu and Fe are short circuited while in contact with the same
"electrolyte solution", the final equilibrium concentrations can be
calculated by the standard equation,

*Eq. 8‑61* *K<sub>e</sub>* = \[Fe<sup>2+</sup>\]/\[Cu<sup>2+</sup>\] =
exp (-∆oG/RT)

or, using the Nernst equations,

*Eq. 8‑62* ε = εo -(RT/z f) ln (\[Fe<sup>2+</sup>\]/\[Cu<sup>2+</sup>\])
= 0

and the above standard cell potential:
\[Fe<sup>2+</sup>\]/\[Cu<sup>2+</sup>\] = 2.4•10<sup>26</sup>

With this large ratio it can be seen that the tendency to produce
Cu<sup>+2</sup> ions, i.e., the tendency to corrode the Cu(s), is
extremely small if a sacrificial Fe electrode is configured in an
electrochemical cell with the Cu tank.

### Half cell potentials

When electron current flows between electrodes, reactions are occurring
at the electrodes and concentration gradients causing polarization
develop around the electrodes. These gradients result in extraneous
potentials to occur at the electrodes. In such cases cell equilibrium is
not established and measured cell potentials are not those for true
partial equilibrium. If a cell is short-circuited with the electrodes
connected by a conductor, current will flow until the external potential
becomes zero, i.e. ε<sub>ext</sub> = 0, and equilibrium is established
with same conditions as non-electrochemical systems. If an external
potential, ε<sub>ext</sub>, is applied to the cell, chemical reactions
occur until the cell potential balances to ε<sub>ext</sub>, and no
current flows. This potential is called open-circuit voltage (OCV) in
the literature. It is important to realize that OCV includes all
reactions that occur on the electrode surface when the electrode is in
contact with the electrolyte, such as passivation discussed in Chapter .
Partial equilibrium in a cell is achieved when the cell potential is
balanced by an applied external potential. In such partial equilibrium
cases, equilibrium thermodynamic analyses can be used even though the
cell potential is not zero, i.e. ε<sub>cell</sub> ≠ 0. This
differentiates electrochemical systems from other equilibrium systems
discussed previously.

The number of electrons involved in a net cell reaction is important in
relating cell potential and the Gibbs energy change for the cell
reaction. As will be illustrated later in this section, this number
denotes the number of electrons involved in the half-cell reactions that
were added to yield the net cell reaction. The electrical work achieved
by the transport of an electrical charge through a cell potential can be
written as

*Eq. 8‑20* $w = z\ f\ \varepsilon$

where *z* represents the moles of electrons in cell reaction, *f* the
Faraday constant equal to 96,485 J/V/mole-electron, and *ε* the
potential difference, often referred as electromotive force (emf) in the
literature. For a system at constant temperature, pressure, and
composition, this work is the same as the Gibbs energy difference
between the two electrodes, i.e.

*Eq. 8‑21* $- \Delta G = w = zf\varepsilon$

where the negative sign is because the system does work to the
surrounding when the Gibbs energy of the system is decreased. When the
applied external potential is larger than the cell potential, the
surrounding does work to the system, and a common example is the
charging of a battery. Thermodynamic relations discussed in previous
chapters can thus be directly applied to electrochemical systems with
some common equations shown in .

Table ‑: Thermodynamic Equations for Electrochemical Cells

*∆G = -z f ε*

*∆S = - (∂∆G/∂T)P = + z f (∂ε/∂T)P*

*∆H = \[∂(∆G/T)/ ∂(1/T)\]P = - z f \[∂(ε/T)/∂(1/T)\]P = z f \[T(∂ε/∂T)P
– ε\]*

*∆CP = (∂∆H/∂T)P = T z f (∂2ε/∂T2)P*

A half-cell reaction potential cannot be measured directly, only its
potential relative to another half-cell reaction. By convention, a
standard half-cell potential is measured relative to the standard
hydrogen half-cell reduction reaction at 25<sup>o</sup>C (298K) and 1
bar, which has a defined standard potential of zero volts,

*Eq. 8‑22* H<sup>+</sup>(aq, a=1) + e<sup>-</sup> = 1/2 H<sub>2</sub>(g,
1 bar)

with ε<sup>o</sup> (H<sup>+</sup>/H<sub>2</sub>,g) = 0.00 volts. The
standard half-cell reduction reactions of metals at 25<sup>o</sup>C are
for the general reaction

*Eq. 8‑23* M<sup>z+</sup>(aq, a=1) + z e<sup>-</sup> = M(s)

with ε<sup>o</sup> (M<sup>z+</sup>/M) volts. Half-cell reactions with
the most positive standard electrode potentials have a tendency to
spontaneously proceed toward reduction (cathode reactions). Half-cell
reactions with the most negative standard electrode potentials have a
tendency to spontaneously proceed toward oxidation (anode reactions).

Consider, for example, a cell made up of a standard hydrogen electrode
and a standard zinc electrode with ε<sup>o</sup>
(H<sup>+</sup>/H<sub>2</sub>,g) = 0.00 volts and ε<sup>o</sup>
(Zn<sup>2+</sup>/Zn) = -0.762 volts. Thus, the H<sup>+</sup> would tend
to be reduced, and the zinc metal would tend to be oxidized, and the
spontaneous reaction if all species had unit activities would be

*Eq. 8‑24* 2 H<sup>+</sup>(aq, a=1)+ Zn = H<sub>2</sub>(1 bar) +
Zn<sup>2+</sup>(aq, a=1)

with ε<sup>o</sup><sub>cell</sub> = 0.762 volts and
$\mathrm{\Delta}_{\ }^{0}G = - 2*96485*\varepsilon_{cell}^{0}\ $. The
cathode half-cell reaction would be the same as , while the anode
half-cell reaction would be

*Eq. 8‑25* Zn = Zn<sup>2+</sup>(aq, a=1) + 2 e<sup>-</sup>

When ion concentrations and H<sub>2</sub> gas do not all have unit
activities, the Gibbs energy and cell potential of the cell reaction, ,
becomes

*Eq. 8‑26*
$\mathrm{\Delta}G = \mathrm{\Delta}_{\ }^{0}G + RTln\frac{a_{{Zn}^{2 +}}P_{H_{2}}}{\left( a_{H^{+}} \right)^{2}}$

*Eq. 8‑27*
$\varepsilon_{cell} = \varepsilon_{cell}^{0} - \frac{RT}{zf}\ln\frac{a_{{Zn}^{2 +}}P_{H_{2}}}{\left( a_{H^{+}} \right)^{2}}$

The standard reduction potentials of some common metals at
25<sup>o</sup>C are given in .

Table ‑: Standard reduction potentials of some common metals

A cell reaction can be established by different half-cell reactions. For
example, the following reaction can be derived from two different cells

*Eq. 8‑28* $3\ {Fe}^{2 + \ }\  = \ \ 2\ {Fe}^{3 +}\ \  + \ \ Fe(s)$

cell A

*Eq. 8‑29* $3{Fe}^{2 +} + \ 6\ e - \  = \ \ 3Fe(s)$ εo<sub>1</sub> =
-0.440 V

*Eq. 8‑30* $2\ Fe(s)\ \  = \ \ 2\ {Fe}^{3 +}\ \  + \ 6\ e -$
εo<sub>2</sub> = +0.036 V

cell B

*Eq. 8‑31* $2{Fe}^{2 +}\  = \ 2{Fe}^{3 + \ \ } + 2\ e^{-}$
*εo<sub>4</sub> = -0.772 V*

*Eq. 8‑32* ${Fe}^{2 + \ }\  + \ 2\ e - \ \  = \ \ Fe(s)$ *εo<sub>5</sub>
= -0.440 V*

Both give the same net reaction shown by , but with 6 and 2 electrons
and standard cell potentials being εo<sub>cell A</sub> = -0.404 V and
εo<sub>cell B</sub> = -1.212 V, respectively. However, the standard
Gibbs energies of both cells are the same, i.e.

*Eq. 8‑33* $\mathrm{\Delta}_{\ }^{0}G$*<sub>cell A</sub> = -6 f (-0.404)
= + 2.424 f*

*Eq. 8‑34* $\mathrm{\Delta}_{\ }^{0}G$*<sub>cell B</sub> = -2 f (-1.212)
= + 2.424 f*

It is shown that $\mathrm{\Delta}_{\ }^{0}G$ values are independent of
half-cell reactions and depend only on the net reaction because the net
reaction is neutral in electron and balanced in mass.

### Ion transport membranes

Ion transport membranes (ITMs) are ceramic membranes conducting both
electrons and oxygen ions, but no other species. The chemical potential
difference of oxygen between two sides of a membrane provides the
driving force for oxygen to diffuse through the membrane. Commonly used
ITM oxides include perovskite and fluorite, with the chemical formula of
ABO<sub>3</sub> and AO<sub>2</sub>, respectively, typically with more
than one elements in the A-site and / or the B-site to tailor the
electron and ionic conductivities. Key thermodynamic properties of ITM
oxides are their stability in service environments, vacancy
concentrations in the oxygen and cation sites, valances of cations. On
the high oxygen partial pressure side, the reaction is as the following

*Eq. 8‑69* $\frac{1}{2}O_{2} + 2e^{-} = O^{2 -}$

At the same time the number of oxygen vacancy is reduced, resulting in a
lower concentration of oxygen vacancy and higher oxygen activity in the
oxide on the high oxygen partial pressure side. On the low oxygen
partial pressure side, the reaction is reversed to produce oxygen
molecules, i.e.

*Eq. 8‑70* $O^{2 -} = \frac{1}{2}O_{2} + 2e^{-}$

This reaction results in higher oxygen vacancy concentration and lower
oxygen activity. At both sides, the charge neutrality is compensated by
the valance changes of cations, resulting in the electron flow in the
opposite direction of oxygen diffusion. The ionic conductivity is
dictated by the oxygen transportation across the membrane with the
driving force of the following net reaction

*Eq. 8‑71*
$\frac{1}{2}O_{2}\left( P_{high} \right) = \frac{1}{2}O_{2}\left( P_{low} \right)$

*Eq. 8‑72*
$\mathrm{\Delta}G = 0.5RTln\left( \frac{P_{low}}{P_{high}} \right)$.

The oxygen transportation is closely related to the concentration of
oxygen vacancy in the membrane, which is obtained by minimizing the
Gibbs energy of the phase under given temperature and oxygen partial
pressure conditions. High vacancy concentrations can be obtained by
cation dopants with lower valances or small energy differences between
various valance states. However, at the same time, high vacancy
concentrations reduce the thermodynamic stability of the membrane, which
may result in its decomposition into more stable phases.

### Metastability and passivation

Our modern industrial society is built on various metals such as Fe, Ni,
Al, Ti, and Zr alloys which are reactive, but exhibit extraordinary
kinetic stabilities in oxidizing environments due to the existence of a
thin reaction product film on the surface. This film effectively
isolates the metal from the corrosive environment, a phenomenon called
passivation. One interesting experiment by Faraday in 1836 who reported
that iron corrodes freely in dilute nitric acid, while in concentrated
nitric acid, no reaction apparently occurred. To understand this
phenomenon, let us exam a simple, schematic Pourbaix diagram for the
iron-water system shown in .

Figure ‑: Schematic Pourbaix diagram for iron illustrating the
resolution of the Faraday paradox in the corrosion of iron in nitric
acid \[61\]. Lines (a) (b), and (c) correspond to the equilibria: (a)
$H^{+} + e^{-} = 1/2H_{2}$; (b) $O_{2} + 4H^{+} + 4e^{-} = 2H_{2}O$; (c)
$NO_{3}^{-} + 3H^{+} + 2e^{-} = HNO_{2} + H_{2}O$, respectively

For iron in deaerated acid solution, the partial anodic and cathodic
reactions are Line 1 $\left( Fe/{Fe}^{2 +} \right)$ and Line (a),
respectively, resulting in a corrosion potential that lies between Lines
$1$ and $a$. In oxygenated (aerated) solutions, the corrosion potential
may lie between Lines $1$ and $b$, because the reduction of oxygen is a
possible (likely) cathodic reaction. Since dilute HNO<sub>3</sub> is
only a weak oxidizing agent, the principal cathodic reaction was most
likely hydrogen evolution, and hence the corrosion potential is expected
to lie between Lines $1$ and $a$ at relatively high pH, as shown. Since
the $Fe/{Fe}^{2 +}$ reaction is relatively fast compared with
$H^{+}/H_{2}$ on iron, if the corrosion potential is situated below the
extension of Line 2 (Fe/Fe<sub>3</sub>O<sub>4</sub>) into the
${Fe}^{2 +}$ stability region, Fe<sub>3</sub>O<sub>4</sub> cannot form
on the surface, even as a metastable phase.

On the other hand, concentrated HNO<sub>3</sub> is a strong oxidizing
agent due to the reaction:
$NO_{3}^{-} + 3H^{+} + 2e^{-} = HNO_{2} + H_{2}O$, so that the corrosion
potential can lie anywhere between Lines $1$ and $c$ at low pH. Since
Reaction (2) is likely to be fast, the corrosion potential will be high
and certainly will be more positive than the extension of Line 2 into
the stability region for ${Fe}^{2 +}$ at low pH. Therefore,
Fe<sub>3</sub>O<sub>4</sub> becomes metastable and can form between the
aqueous solution and iron. The thickness of this
Fe<sub>3</sub>O<sub>4</sub> film depends on its dissolution rate into
the aqueous solution and its growth rate at the interface with iron,
which depends on the diffusion of ionic species across the film. Its
existence results in passivity and the observed kinetic inactivity of
iron in this medium. When the potential becomes even more positive above
the extension of Line $3$, Fe<sub>2</sub>O<sub>3</sub> may form on
Fe<sub>3</sub>O<sub>4</sub> as an additional metastable phase, resulting
in the commonly observed bilayer structure.
