Repository: materialsgenomefoundation/nobook

File: psu410/src/experimental_data_for_thermodynamic_modeling/additional_methods.ipynb
### Additional methods

Electrical resistivities of different phases are usually different. A
change of slope of electric resistivity as a function of composition or
temperature or pressure reflects a phase transformation. This technique
is simple and reliable.

Magnetic transitions can be measured using a vibrating sample or
superconducting quantum interference device (SQUID) magnetometer by
determining the magnetic moment of a sample in presence of an applied
magnetic field. Magnetic field lines form closed loops, resulting in an
external dipolar and demagnetizing field in a finite-sized sample. The
effective field sensed by the sample is thus the difference between the
applied field and the demagnetizing field. The magnetic transition
temperature is evaluated from the Arrott plots where the ratio of
magnetic field over magnetization with a proper exponent is plotted with
respect to the magnetization with another proper exponent for a series
of temperatures. Those proper exponents result in parallel isotherm
lines, and the isotherm line intersecting the origin corresponds to the
magnetic transition temperature.

Thin films with composition gradients, commonly referred to as
combinatorial libraries, can be used to study the phase relations
similar to diffusion couples/multiples though the results may differ due
to the effects of surface and potential interactions with the substrate.

Phase relations at high pressures are measured in equipment using
diamond anvil cells (DAC) or multi-anvil devices. The high pressure is
realized by decreasing the area, i.e. the anvil culet size. Pressures up
to 100 GPa can be created in DAC with a culet size of 0.3mm for small
samples in the order of 0.2 to 0.4mm. For large samples, the
large-volume presses (LVP) technique is developed, typically using WC
with the pressure mostly limited to 30 GPa and the sample size ranging
from 1mm<sup>3</sup> to 1cm<sup>3</sup>. The pressure can be measured by
either the ruby (Cr<sup>3+</sup> doped Al<sub>2</sub>O<sub>3</sub>)
fluorescence line shift or the molar volume of a pressure marker by
X-ray diffraction. The samples in DAC apparatus are heated by laser or
resistive wire or a small heater around the samples, while high
temperatures in LVPs are achieved by resistive heaters. Crystal
structures are detected by in-situ X-ray or synchrotron diffraction.
Attentions need to be paid to temperature and pressure homogeneity and
the non-hydrostatic stresses, which are both better controlled in LVP
equipment.

### Combustion, direct reaction, and heat capacity calorimetry

In combustion calorimetry, the sample is ignited and reacts with
reactive gases like oxygen or fluorine. To accurately calculate the
enthalpy of formation from the enthalpy of combustion, the reliable
characterization of reactants and reaction products is critical, such as
incomplete combustion, impurities in the reactants which are often
ill-defined, and more than one reaction gaseous species and condensed
phases. Combustion calorimeters are usually of isoperibol type around
room temperature in a water bath.

The direct reaction calorimetry is similar to the combustion calorimetry
though at high temperatures in heat-flux or adiabatic environments. The
partial enthalpy of reaction can also be measured if the partial
pressure of volatile species can be controlled and measured. The key
factor for accurate results is that both the reactants and reaction
products are well characterized and the reaction goes to completion
quickly like in the combustion calorimetry. For reactive reactants,
special procedure is needed to avoid their loss before the reaction
takes place.

Heat capacity is defined as the amount of heat needed to increase the
temperature by 1K as shown by , and its integration with respect to
temperature from 0K gives entropy as shown by . At low temperatures,
adiabatic calorimetry gives more accurate data of heat capacity though
it is time consuming and requires complex instruments. At high
temperatures, the efficient and less accurate DSC method is more widely
used.

### Diffusion couples/multiples

The major challenge in the equilibrated material approach is to ensure
that the whole sample reaches equilibrium. On the other hand the
diffusion couple/multiple technique does not require the whole sample to
be in equilibrium and is based on the assumption that any two phases in
contact are in equilibrium with each other at the phase interface, and
the phase compositions can be obtained by extrapolation of concentration
profiles in the two phases to the phase interface. Since the total
system of a diffusion couple is not at equilibrium, many kinetic
phenomena related to diffusion can be studied in a diffusion couple,
such as interdiffusion coefficients, parabolic growth kinetics of
product layer thickness, diffusion path (represented by the local
overall compositions) in ternary and multi-component systems for
visualizing the microstructure of reaction zones, and other properties,
all as a function of composition, which are beyond the scope of the
present book.

Typical diffusion couples are in solid-state with two materials brought
into intimate contact to allow diffusion of elements between the two
materials though solid-liquid diffusion couples are also used. The
contacting faces are commonly ground and polished flat, clamped together
using mechanical mechanisms, and annealed at high temperatures where
diffusion can take place to a significant degree in a matter of days,
weeks or months. The samples are then quenched to retain the
high-temperature equilibrium features. For metallic systems, diffusion
couples can also be prepared by eletrolytical and electroless plating
techniques. It is important to avoid the formation of liquid during
annealing as it ruins the sample geometry. Furthermore, good adherence
at the interfaces is critical for reliable data.

Since diffusion couples are not in a fully equilibrium state, the
tie-lines between two phases at the phase interfaces need to be obtained
by extrapolations of concentration profiles in neighbouring phases. The
electron propagation in quantitative EPMA is typically in the range of
1-2μm, yielding an excitation volume of approximately 2-4μm diameter and
a requirement of reasonable layer widths of phases on both sides of the
interface for accurate extrapolation. Therefore, the reliable
composition of a single phase must be taken several micrometers away
from the interface. When steep concentration gradients exist near the
interfaces, the extrapolation may lead to large errors, and analytical
electron microscopy is then needed. Furthermore, the fluorescence
effects, where the primary excitation can be powerful enough to excite
other elements in the sample, resulting in enhanced X-ray production and
the need of proper corrections. For a new phase to become observable
experimentally, it must nucleate and grow to reach the resolution limit
of analytical tools. It is thus not uncommon that some known equilibrium
phases are not found, and some non-equilibrium phases form. One way to
circumvent this issue is to use incremental diffusion couples with
narrow concentrations next to the phase of interest so that only this
phase may be formed.

For ternary and higher-order systems, a more efficient approach can be
used by placing a thin layer of the third alloy between two alloys. The
thin central layer is eventually consumed, and the diffusion path is not
fixed as in the semi-infinite diffusion couples. The phase compositions
change continuously with time as a result of the overlapping of two
quasi-equilibrated diffusion zones.

A diffusion multiple contains three or more pure elements or alloys of
different compositions and is a sample with multiple diffusion couples
and diffusion triples in it. It is more efficient in terms of both
materials and time in comparison with equilibrated alloys and diffusion
couples. All alloy blocks are prepared individually and sealed in vacuum
in a cylinder which is also used as one alloy for the diffusion
multiple. The sealed cylinder with vacuum inside also serves as the can
for subsequent hot isostatic pressing to achieve intimate interfacial
contacts. The cylinder can then be cut into disks for further annealing
treatments. A broad range of design strategies is needed for complex
diffusion multiples along with automated plotting procedures due to the
large amounts of EMPA data. The major source of error lies in the
extraction of tie-lines from EPMA results due to very condensed
information in a small area and the deviation of scanned lines from
those perpendicular to the interface.

In terms of local equilibrium characteristics of diffusion
couples/multiples, it is evident that in the equilibrated materials
approach, it may not be necessary to reach the full equilibrium for the
whole sample if one is only interested in the local equilibrium
compositions between two neighboring phases, which can even provide
information on metastable extensions of two phases if the two phases are
in a metastable equilibrium at the annealing temperature.

### Equilibrated materials

The most common method to determine phase equilibria is to use
equilibrated materials. This method typically involves material
preparation through high temperature melting or powder metallurgy,
homogenization heat treatment, isothermal or cooling/heating procedure,
and identifications of crystal structures and phase compositions. It is
important to avoid macro-inhomogeneity as it can be difficult remove the
inhomogeneity in subsequent treatments. It is also important to use
starting materials of highest purity and minimize the loss and
contamination of materials during the whole experiments using a
protective atmosphere of inert gas or vacuum. The typical melting
techniques include high temperature furnaces with crucibles, arc
melting, and induction melting. Attentions need to be paid for possible
reactions between materials and crucibles/containers, which can be
avoided by levitating the materials through electromagnetic fields or
other means. In addition to use pure elements as raw materials, master
alloys with well-controlled compositions are often utilized because the
compositions and melting properties of master alloys are usually much
closer to those of final materials than the pure elements. For materials
with very high melting temperature or volatile components, the powder
metallurgy method can be used where compacts are made, capsulated, and
sintered.

Homogenization during subsequent heat treatment is achieved through
diffusion, in which time and temperature are two important parameters.
To accelerate the homogenization process, the heat treatment temperature
should be as close to the solidus temperature as possible taking into
account the composition inhomogeneity with variable solidus
temperatures. When there are phase transformations taking place during
the heat treatment, extra time is needed for the heat treatment.

The phase boundaries are then determined through measurements of either
compositions of individual phases that are in equilibrium under constant
temperature, pressure/stress/strain, and electric/magnetic fields or
discontinuity in some physical properties of materials due to a phase
transition from the continuous change of temperature or
pressure/stress/strain or electric/magnetic fields. The measurement of
compositions is usually carried out at ambient conditions so it is
necessary that the phases are fully equilibrated at experimental
conditions, which requires rigorous verifications, and can be “quenched”
to ambient conditions to remain unaltered during “quenching”, at least
in terms of compositions. The compositions are typically measured by
scanning electron microscopy (SEM) equipped with energy dispersive
spectrometer (EDS) or wavelength dispersive spectroscopy (WDS), with a
micro-level spatial resolution and a better compositional resolution of
WDS than EDS. A dedicated SEM with WDS gives another important, widely
used composition measurement technique called electron probe
microanalysis (EMPA). For submicron-sized phases, analytical
transmission electron microscopy equipped with EDS can be used though
care must be taken to avoid interference from neighboring phases.

To accurately identify phases in equilibrium under experimental
conditions, in-situ characterizations are necessary, which complicates
the experimentation. An alternative indirect method is to measure a
physical property that changes discontinuously or dramatically for a
first- or second-order phase transition, such as heat, volume, electric
conductivity, and magnetization. There are two widely used techniques in
measuring heat: differential thermal analysis (DTA) and differential
scanning calorimetry (DSC). Both attempt to measure the difference in
temperature with the same amount of power supplied between a sample and
an inert standard during heating or cooling. A DSC may also measure the
difference in the amount of power supplied to keep their temperatures
identical. The deviation of this difference from a baseline indicates a
phase transition in the sample and is plotted as a function of time or
temperature of either the sample or the inert standard. It is evident
that the major challenges in both DTA and DSC techniques are to reach
thermal equilibrium between the sample/standard and the instrument and
the thermodynamic equilibrium within the sample due to the continuous
heating or cooling. The thermal equilibrium can be improved or mitigated
through various methods such as sample shape and size, crucible
selection, mixture with the material used for the inert standard, and
with thermocouples in direct contact with the sample and the inert
standard. However, the thermodynamic equilibrium within the sample can
only be reached when the heating/cooling rate is comparable with the
rate of the phase transition in the sample, which is almost impossible
if the phase transition typically involves diffusion in solid phases.
Therefore, extreme care is needed in interpreting the temperature
determination and the amount of heat associated with the DTA/DSC curves
as discussed in detail in the reference \[11\].

File: psu410/src/experimental_data_for_thermodynamic_modeling/index.ipynb
# Experimental data for thermodynamic modeling

The most widely used thermodynamic modeling technique is the CALPHAD
(CALculation of PHAse Diagram) method to be discussed in detail in
Chapter 6. The input data in the evaluations of thermodynamic model
parameters have been primarily from experiments and estimations until
first-principles calculations based on the density functional theory
\[8\] became a user tool in the later 1990’s. Experimental data include
both thermodynamic and phase equilibrium data, while the
first-principles calculations, which only provide thermodynamic data of
individual phases, are discussed more extensively in Chapter .

The three recently published books summarize the commonly used methods
on experimental measurements of thermodynamic properties of single \[9\]
and multiple phases \[10\] and phase diagrams \[11\]. They are briefly
discussed here, and readers are referred to these books for details. The
main techniques for crystal structure analysis include X-ray
diffraction, electron backscatter diffraction (EBSD), electron
diffraction in transmission electron microscopy, neutral scattering, and
synchrotron scattering, which are not discussed in this book.

File: psu410/src/experimental_data_for_thermodynamic_modeling/phase_equilibrium_data_from_experiments.ipynb
## Phase equilibrium data from experiments

### Solution calorimetry

The book edited by Marsh and O’Hare \[12\] documented the detailed
experimental techniques used for solution calorimetry. In one
experiment, the enthalpy of solution of a single phase is measured in a
particular solvent. To convert this enthalpy of solution into enthalpy
of formation of the phase, a thermodynamic cycle is setup for a chemical
reaction to form this phase from either constitutive pure elements or
compounds. Therefore in another experiment, the enthalpy of solution of
constitutive pure elements or compounds is measured in the solvent as
identical as possible to that used in the first experiment. The
difference of the two enthalpies of solution thus gives the enthalpy of
formation of the single phase from its constitutive elements or
compounds at the temperature of the samples before they are dropped into
the solvent, usually at room temperature.

The solvent can be aqueous solutions at ambient temperatures and
pressures or metallic/salt/oxide melts at high temperatures under either
adiabatic or isoperibol conditions. The adiabatic calorimetry measures
the temperature change of the solvent and is usually more accurate than
the isoperibol calorimetry that measures the heat generated during the
dissolution, though the adiabatic ones are with more complex
instruments. It is important that the choices of solvent and temperature
ensure the complete dissolution of all substances into the solvent to
form a homogeneous solution. Furthermore, the effect of dilution and of
changes in solvent composition needs to be considered in the calculation
of enthalpy of solution.

A large number of solvents are used. For aqueous solvent, hydrofluoric
acid or mixtures of HF and HCl are often used. For oxides, buffer-type
systems are typical such as lead and alkali borates and alkali
tungstates/molybdates. For metallic phases, low melting metals such as
Sn, Bi, In, Pb, and Cd, sometimes Al and Cu, are used. Factors such as
solubility, dissolution kinetics, thermal history, stirring, heat flow,
particle size, and system size are to be optimized for accurate
measurements. To enhance solution kinetics, the compound to be studied
can be mixed with another element or compound so that the mixture can
form liquid in the solvent at higher reaction rate. In any case, it is
important to calibrate the system with pure elements and compounds of
known enthalpy of formation.

File: psu410/src/experimental_data_for_thermodynamic_modeling/thermodynamic_data_from_experiments.ipynb
## Thermodynamic data from experiments

Broadly speaking, thermodynamic data represents the values of Gibbs free
energy and all its first and second derivatives. For thermochemical
properties as the main topic of the book, calorimetric, electrochemical,
and vapor pressure methods are the primary techniques used with the
first for accurate measurement of enthalpy and entropy, and the latter
two for direct determination of Gibbs energy and activity. The
electrochemical method is discussed in Chapter . The calorimetric method
is divided into solution, combustion, direct reaction, and heat capacity
calorimetry, respectively, which all involve chemical reactions to be
discussed in detail in Chapter . The vapor pressure method involves the
equilibrium of volatile species between gas and samples and is divided
into Knudsen effusion and equilibration methods, respectively.

### Vapor pressure method

In the Knudsen effusion method, a small amount of volatile species in
the gas phase effuses through a small orifice of 0.1 to 1 mm with
negligible influence of the equilibrium in the Knudsen cell. The vapor
is ionized and analyzed with a mass spectrometer. The partial pressure
of a species can be calculated from its ionization area and intensity
through a calibration factor determined by a reference material with
known partial pressure. For high temperature measurements, care must be
taken to avoid the reactions between cell and sample and fragmentation
of gas species on ionization. The typical vapor pressure range is
between 10<sup>-7</sup> and 10 Pa.

In various equilibration methods, the total vapor pressure is usually
measured directly using pressure gauges in the range of 10<sup>-7</sup>
and 100 kPa. Other direct or indirect methods include

thermogravimetric method for measuring the vapor mass

atomic absorption spectroscopy for gas composition

measurement of sample composition equilibrated with a gas of
well-defined activity of the volatile species

the dew point method in which the condensation temperature of the
volatile component is measured from the vapor equilibrated with the
sample at a higher temperature,

the chemical transport method to be discussed in Chapter .

The main error in all these methods is often due to inadequate
equilibration between vapor and sample.
