Repository: materialsgenomefoundation/nobook

File: psu410/src/gibbs_energy_function/phases_with_variable_compositions_solutions_with_ordering.ipynb
## Phases with variable compositions: Solutions with ordering

File: psu410/src/gibbs_energy_function/polymer_solutions_and_polymer_blends.ipynb
## Polymer solutions and polymer blends

A polymer solution is a mixture between polymer molecules and solvents,
while a polymer blend is a mixture between different polymer molecules.
A polymer molecule consists of the same repeating units of one or more
monomers, which can be an atom or a small molecule. The number of
repeating units is called the degree of polymerization and can be as
large as 10<sup>4</sup>–10<sup>5</sup>. It defines the molecular mass,
i.e. the mass of one polymer molecule. There are three typical
architectures of polymerization: a linear chain, a branched chain, and a
cross-linked polymer. Nearly all polymers are mixtures of molecules with
a different degree of polymerization with a molecular mass distribution,
complicating the modeling of their thermodynamic properties because of
the dependence of properties on molecular mass.

Gibbs energy functions of polymers with a single molecular mass can be
treated similarly as in Chapter . For a polymer solution, the ideal
entropy of mixing is quite different from that of atomically random
solutions discussed in Chapter because the monomers in a polymer
molecule are connected to each other and cannot move freely. One common
approach to calculate the ideal entropy of mixing is to evoke a lattice
model and assume that one monomer occupies a lattice site with a fixed
volume. The number of translational states of a single molecule is equal
to the number of lattice sites available. In a homogeneous solution, the
total number of lattice sites available is

Eq. ‑ $n = \sum_{i}^{}{m_{i}n_{i}}$

where $n_{i}$ and $m_{i}$ are the number of molecule $i$ and the number
of lattice sites per molecule $i$, respectively. While in its pure
state, i.e. before mixing, the number of states of molecule $i$ in terms
of the number of lattice sites is

Eq. ‑ $w_{i} = m_{i}n_{i} = n\varphi_{i}$

where $\varphi_{i}$ is the volume fraction of molecule $i$ in the
solution. The entropy change per molecule $i$ is thus

Eq. ‑
$S_{i} = kln(n) - klnw_{i} = kln\frac{1}{\varphi_{i}} = - kln\varphi_{i}$

The total entropy of mixing is the summation for all molecules,
normalized to per mole of lattice site

Eq. ‑
$_{}^{I}S_{m} = \frac{N_{a}}{n}\sum_{i}^{}{n_{i}S_{i}} = - R\sum_{i}^{}{\frac{\varphi_{i}}{m_{i}}\ln\varphi_{i}}$

where $N_{a}$ is the Avogadro number. When $m_{i} = 1$ for all
molecules, Eq. 2‑143 reduces to . Since $m_{i}$ values are typically
very large numbers for polymers, the entropy of mixing in polymer
solutions and blends is thus significantly lower than those in
non-polymer solutions as shown schematically in for binary systems with
various $m_{i}$ values.

Figure ‑: Schematic entropy of mixing in solutions with the numbers of
lattice sites per molecule shown.

Similar to , Gibbs energy of a multi-component random polymer
solution/blend can be written as

Eq. ‑
$G_{m} = \sum_{}^{}\frac{\varphi_{i}}{m_{i}}_{\ }^{0}G_{im} + RT\left( \sum_{}^{}{\frac{\varphi_{i}}{m_{i}}\ln\varphi_{i}} + \sum_{}^{}{\varphi_{i}\varphi_{j}\chi_{ij}} \right)$

where $_{\ }^{0}G_{im}$ is the Gibbs energy of molecular $i$ per mole of
lattice site, and $\chi_{ij}$ the unitless interaction parameter between
molecule $i$ and $j$. Other equations shown in Chapter can be derived
similarly too. It is to be noted that is very similar to the
Flory–Huggins solution equation widely used in the polymer community.

### Random solutions

The ideal Gibbs energy of mixing represents an ideal solution in which
all sites are equivalent and the distributions of components on the
sites are completely random. The number of different configurations to
arrange all components is

Eq. ‑ $w = \frac{N!}{\prod_{}^{}\left( N_{i}! \right)}$

Based on Boltzmann’s relation from statistic thermodynamics when all
configurations have the same probability to be observed, the ideal
configurational molar entropy of mixing due to the distribution is

Eq. ‑
$_{\ }^{ideal}S_{m} =_{\ }^{I}S_{m} = \frac{Rlnw}{N} = R\frac{lnN! - \sum_{}^{}\ln\left( N_{i}! \right)}{N} \cong R\frac{NlnN - \sum_{}^{}{N_{i}l{nN}_{i}}}{N} = - R\sum_{}^{}{x_{i}l{nx}_{i}}$

where $R$ is the gas constant. represents the entropy difference between
the ideal solution and the states when individual components are by
themselves, i.e. the mechanical mixing of components. As $x_{i}$ is
smaller than unity, the entropy production to form an ideal solution
from pure components is thus positive, indicating that it is a
spontaneous process. In such an ideal solution, it is assumed that there
are no interactions between components, and the enthalpy of mixing is
thus zero as the internal energy and the volume of the system do not
change. The ideal Gibbs energy of mixing is written as

Eq. ‑ $_{\ }^{I}G = - T_{\ }^{I}S_{m} = RT\sum_{}^{}{x_{i}l{nx}_{i}}$

The Gibbs energy of real solutions, i.e. , becomes

Eq. ‑
$G_{m} = \sum_{}^{}{x_{i}_{\ }^{0}G_{i}} + RT\sum_{}^{}{x_{i}l{nx}_{i}} +_{\ }^{E}G_{m}$

From , the chemical potential is obtained as

Eq. ‑
$\mu_{i} = G_{i} =_{\ }^{0}G_{i} + RTlnx_{i} +_{\ }^{E}G_{m} + \frac{\partial_{\ }^{E}G_{m}}{\partial x_{i}} - \sum_{j = 1}^{c}x_{j}\frac{\partial_{\ }^{E}G_{m}}{\partial x_{j}}$

From the chemical activity of , the activity coefficient, $\gamma_{i}$,
can be defined as follows

Eq. ‑
$\gamma_{i} = \frac{a_{i}}{x_{i}} = \frac{1}{x_{i}}\exp\frac{G_{i} -_{\ }^{0}G_{i}\ }{RT}$

The solution is an ideal solution with $\gamma_{i} = 1$, and is said to
be positively or negatively deviating from an ideal solution with
$\gamma_{i} > 1$ or $\gamma_{i} < 1$, respectively. The chemical
potential is related to the activity and activity coefficient by the
following equation

Eq. ‑
$\mu_{i} =_{\ }^{0}G_{i} + RTlna_{i} =_{\ }^{0}G_{i} + RTln\gamma_{i}x_{i} =_{\ }^{0}G_{i} + RTlnx_{i} + RTln\gamma_{i}$

Let us further exam in more details in order to better understand the
relation between $G_{m}$ and $\mu_{i}$. The partial derivatives in
represent the directions of molar Gibbs energy in the composition space,
i.e. the tangents of molar Gibbs energy with respect to mole fractions
of independent components. Collectively, they define the
multi-dimensional tangent plane of molar Gibbs energy at the given
composition, $x_{i}^{0}$. The mathematical representation of this
tangent plane, $z_{G_{m}}$, is defined by its directional derivatives
and the distance from the point where the derivatives are taken,

Eq. ‑
$z_{G_{m}} = G_{m}\left( x_{i}^{0} \right) + \sum_{i = 1}^{c}{\left( \frac{\partial G_{m}}{\partial x_{i}} \right)_{x_{i}^{0}}\left( x_{i} - x_{i}^{0} \right)}$

The intercept of this tangent plane at each pure component axis, i.e.
$x_{i} = 1$ and $x_{j \neq i} = 0$, is obtained as

Eq. ‑
$z_{G_{m},x_{i} = 1} = G_{m}\left( x_{i}^{0} \right) + \left( \frac{\partial G_{m}}{\partial x_{i}} \right)_{x_{i}^{\ } = x_{i}^{0}} - \sum_{j = 1}^{c}{x_{j}^{0}\left( \frac{\partial G_{m}}{\partial x_{j}} \right)_{x_{i}^{\ } = x_{i}^{0}}}$

This is identical to at the point $x_{i}^{0}$. It is thus shown that the
chemical potential of a component in a solution is represented by the
intercept of the tangent plane of Gibbs energy of the solution on the
$G_{m}$ axis of the component. The distance between the intercept and
the Gibbs energy of the pure component in the same structure of the
solution is related to the chemical activity of the component as defined
by . On the other hand, it is evident that one can choose any other
structure of the pure element to define the chemical activity to compare
chemical potential of the component as shown by .

The stability of a solution is evaluated following , and the derivatives
of chemical potential with respect to its moles, i.e. the elements in
the determinant, are obtained as follows from and ,

Eq. ‑
$\frac{N}{RT}\frac{\partial\mu_{i}}{\partial N_{i}} = \frac{N}{RT}G_{ii} = \frac{1 - x_{i}}{x_{i}} + \frac{1}{\gamma_{i}}\left( \frac{\partial\gamma_{i}}{\partial x_{i}} - \sum_{j = 1}^{c}{x_{j}\frac{\partial\gamma_{i}}{\partial x_{j}}} \right)$

Eq. ‑
$\frac{N}{RT}\frac{\partial\mu_{i}}{\partial N_{k}} = \frac{N}{RT}G_{ik} = - \frac{x_{k}}{x_{i}} + \frac{1}{\gamma_{i}}\left( 1 - \sum_{j = 1}^{c}{x_{j}\frac{\partial\gamma_{i}}{\partial x_{j}}} \right)$

To further study Gibbs energy of solution phases, let us discuss the
details on the excess Gibbs energy of mixing. At this point, one can
start with lower-order systems with fewer components, i.e. two component
and three-component systems, noting that the Gibbs energy of phases with
one component is already presented in Chapter .

### Solutions with both short-range and long-range ordering

The short-range ordering in a solution with long-rang ordering can take
place in each sublattice or between two sublattices. The short-range
ordering in one sublattice can be treated similarly as in Chapter 2.3.1
with mole fractions substituted by site fractions. In case that
associates form, the relation between mole fractions and site fractions
becomes more complicated as follows

Eq. ‑
$x_{i} = \frac{\sum_{}^{}{a^{t}\sum_{k}^{}{i_{k}y}_{k}^{t}}}{\sum_{}^{}{a^{t}\left( 1 - y_{va}^{t} \right)}}$

where the summation for $k$ goes over all associates in sublattice $t$
containing component $i$.

The short-range ordering between two-sublattices indicates that a
component in one sublattice has different interactions with different
components in another sublattice. This results in local ordering of one
component around another component in two neighboring sublattices. Such
local ordering involves interactions between two sublattices shown as
the third term in .

### Solutions with charged species

One special type of solutions with both short-range and long-range
ordering is solutions with charged species, i.e. ionic solutions, plus
electrons and holes. There is an additional constraint on species
concentrations to maintain the charge neutrality of such solutions, i.e.

Eq. ‑ $0 = \sum_{t}^{}{\sum_{i}^{}{a^{t}y_{i}^{t}v_{i}^{t}}}$

where $v_{i}^{t}$ is the valance of species $i$ in sublattice $t$
including its sign which is positive for cations, negative for anions,
and zero for neutral species. The conventional defect chemistry theory
is typically based on the ideal mass action laws and applicable to a
single set of defects and at very low defect concentrations, i.e. in the
limit of ideal solutions. For interacting defects, their concentrations
should be replaced by their activities, which can be obtained from
thermodynamic principles similarly as discussed in previous sections. It
should be emphasized that in addition to formation of many more charged
species, one component may have different valences, particularly the
transition metals. Consequently, there can be many more species in an
ionic phase than the number of independent components in the system, and
their concentrations can be found by equilibrium calculations as
discussed in Chapter .

### Solutions with long-range ordering

So far, solutions in which a component can occupy any site in a phase
are discussed. In many phases, this is not the case. For example, in the
fcc solid solution of Fe and C, Fe atoms take the fcc lattice sites, and
C atoms occupy the interstitial sites between the fcc lattice sites.
Therefore, Fe atoms do not mix with C atoms on the fcc lattice sites,
and they rather develop long-rang ordering by occupying their own
distinct sites in the phase. Long-range ordering can also develop when
short-range ordering extends to the whole lattice. New formula for the
Gibbs energy of mixing is needed by considering the details how
components are distributed and mixed in various sites in a phase.

One way to group various sites in a phase is based on equivalent
crystallographic positions in a phase, i.e. Wyckoff positions. Various
sets of equivalent positions divide the lattice into sub-sets of
lattices. Each set of equivalent positions forms a sublattice. The
distributions of components on each sublattice can be represented by
mole fractions of components in the sublattice, commonly referred to as
site fractions and defined as

Eq. ‑ $y_{i}^{t} = \frac{N_{i}^{t}}{\sum_{j}^{}N_{j}^{t}}$

Eq. ‑ $\sum_{i}^{}y_{i}^{t} = 1$

where the superscript $t$ denotes the sublattice in which the component
resides, and the summation is for all species in sublattice $t$
including vacancy. Site fractions and mole fractions are related through
the mass balance as follows

Eq. ‑
$x_{i} = \frac{\sum_{}^{}{a^{t}y_{i}^{t}}}{\sum_{}^{}{a^{t}\left( 1 - y_{va}^{t} \right)}}$

where $a^{t}$ and $y_{va}^{t}$ are the number of sites and the site
fraction of vacancy in the sublattice *t*.

Random solutions form when each component enters all sublattices
equally. Mole fractions and site fractions thus become identical.
Solutions with both substitutional and interstitial component, like the
fcc Fe-C solution mentioned above, can be represented by two
sublattices. Stoichiometric compounds have its site fractions equal to
unity in each sublattice. When site fractions in a compound deviate from
unity, the compound is no longer stoichiometric and develops a
composition range of homogeneity. When the composition range is small,
the deviations are often referred to as defects. Since many properties
of a compound are determined by defects, a distinct field of defect
chemistry exists, predominantly for charged species. As will be
demonstrated in Chapter and the rest of the book, defects can be treated
as an integral part of the thermodynamics of a phase with more than one
sublattices.

Let us consider a case where there is only one component in each
sublattice, which represents one possible stoichiometric composition of
the phase and is often called an end-member of the phase. The Gibbs
energy of an end-member is the same as that of a phase with a fixed
composition shown by or or . By re-arranging , Gibbs energy of an
end-member, $_{\ }^{0}G_{em}$, is obtained as

Eq. ‑
$_{\ }^{0}G_{em} = \sum_{t}^{}{a^{t}{_{\ }^{0}G}_{i}^{t,ref}} + \mathrm{\Delta}_{f}G_{em}$

where ${_{\ }^{0}G}_{i}^{t,ref}$ represents the Gibbs energy of
component $i$ in a given reference state which occupies sublattice $t$
in the end-member. For vacancy, $_{\ }^{0}G_{Va} = 0$ is defined. The
contribution of each end-member to the Gibbs energy of the phase is the
product of site fraction of each component in their respective
sublattices and the Gibbs energy of the end-member per mole of formula
unit (*mf*), i.e.

Eq. ‑
$_{\ }^{0}G_{mf} = \sum_{em}^{}\left( \prod_{t}^{}y_{i}^{t}_{\ }^{0}G_{em} \right)$

The ideal mixing in each sublattice is similar to that in a random
solution with mole fractions substituted by site fractions. The excess
Gibbs energy of mixing consists of two contributions: (i) the mixing in
one sublattice with all other sublattices containing only one component
in each sublattice and (ii) the mixing simultaneously in more than one
sublattices. The Gibbs energy of a solution phase with multi-sublattices
can thus be written in terms of per mole of formula unit as

Eq. ‑
$G_{mf} =_{\ }^{0}G_{mf} + RT\sum_{t}^{}{a^{t}\sum_{i}^{}{y_{i}^{t}\ln y_{i}^{t}}} +_{\ }^{E}G_{mf}$

with $_{\ }^{E}G_{mf}$ given by

Eq. ‑
$_{\ }^{E}G_{mf} = \sum_{t}^{}{\prod_{s \neq t}^{}y_{l}^{s}\sum_{i > j}^{}{\sum_{j}^{}{y_{i}^{t}y_{j}^{t}L_{i,j:l}^{t}}}} + \sum_{t}^{}{\prod_{s \neq t}^{}y_{l}^{s}\sum_{i > j}^{}{\sum_{j > k}^{}{\sum_{k}^{}{y_{i}^{t}y_{j}^{t}y_{k}^{t}L_{i,j,k:l}^{t}}}}} + \sum_{t}^{}{\prod_{s \neq t,u}^{}y_{l}^{s}\sum_{i > j}^{}{\sum_{j > k}^{}{\sum_{k}^{}{y_{i}^{t}y_{j}^{t}y_{m}^{u}y_{n}^{u}L_{i,j:m,n:l}^{t}}}}}$

The first term in represents the binary interaction between component
$i$ and $j$ in sublattice $t$ with sublattice $s$ occupied by component
$l$ with comma separating interacting components in one sublattice and
colon separating sublattices. The product,
$\prod_{s \neq t}^{}y_{l}^{s}$, runs through all other sublattices with
one component in each sublattice, except sublattice $t$ in which the
interaction is considered. The second term denotes the ternary
interaction among $i$, $j$, and $k$ in sublattice $t$ with sublattice
$s$ occupied by component $l$. The third term depicts the interactions
simultaneously in both sublattice $t$ and $u$, and the product runs
through all other sublattices with one component in each sublattice,
except sublattice $t$ and $u$ in which the interactions are considered.
The third term thus partially reflects the short-range ordering among
components between two sublattices. In principles, high-order
interaction parameters such as quaternary, quinary, and multiple
sublattice interaction parameters could be added, but their
contributions to $_{\ }^{E}G_{mf}$ are small due to the physical
insignificance of co-location of four or five components indicated by
the product of their site fractions in front of the interaction
parameters.

In , the chemical potential of a stoichiometric compound was defined in
terms of a summation of chemical potential of individual components in
the compound because the relative amounts of components are constrained
by the stoichiometry of the compound and chemical potentials of
individual components can not vary independently. By the same token, the
chemical potential of an end-member in a solution can be written as

Eq. ‑ $\mu_{em} = G_{em} = \sum_{t}^{}a^{t}\mu_{i}^{t}$

where $\mu_{i}^{t}$ is the chemical potential of component $i$ that
occupies the sublattice $t$ in the end-member, and can be derived using

Eq. ‑
$\mu_{i}^{t} = a^{t}_{\ }^{0}G_{i}^{t,ref} + a^{t}RTlny_{i}^{t} +_{\ }^{E}G_{mf}^{\ } + \frac{\partial_{\ }^{E}G_{mf}^{\ }}{\partial y_{i}^{t}} - \sum_{j}^{\ }y_{j}^{t}\frac{\partial_{\ }^{E}G_{mf}^{\ }}{\partial y_{j}^{t}}$

For constant interaction parameters in , for chemical potential reduces
to the following expression from

Eq. ‑
$\mu_{i}^{t} = a^{t}_{\ }^{0}G_{i}^{t} + a^{t}RTlny_{i}^{t} + \sum_{j \neq i}^{}{\left( y_{i}^{t} \right)^{2}L}_{i,j}^{t} + \sum_{k > j}^{}{\sum_{j \neq i}^{}{y_{j}^{t}y_{k}^{t}\left\lbrack L_{i,j}^{t} + L_{i,k}^{t} - L_{j,k}^{t} + \left( 1 - 2y_{i}^{t} \right)L_{i,j,k}^{t} \right\rbrack}}$

The stability of the solution is defined by
$\frac{\partial\mu_{em}}{\partial N_{em}}$ with $N_{em}$ being the moles
of the end-member in the solution given by
$N_{em} = N\prod_{u}^{}y_{j}^{u}$ and

Eq. ‑
$\frac{\partial N_{em}}{\partial y_{j}^{u}} = \frac{N\prod_{t}^{}y_{i}^{t}}{y_{j}^{u}\left( 1 - \prod_{t}^{}y_{i}^{t} \right)}$

Following , one obtains

Eq. ‑
$\frac{\partial\mu_{em}}{\partial N_{em}} = \sum_{u}^{}{\frac{\partial\left( \sum_{t}^{}a^{t}\mu_{i}^{t} \right)}{\partial y_{j}^{u}}\frac{\partial y_{j}^{u}}{\partial N_{em}}} = \frac{\left( 1 - \prod_{t}^{}y_{j}^{t} \right)}{N\prod_{t}^{}y_{j}^{t}}\sum_{u}^{}{a^{u}y_{i}^{u}\frac{\partial\mu_{i}^{u}}{\partial y_{i}^{u}}} = \frac{\left( 1 - \prod_{t}^{}y_{j}^{t} \right)}{N\prod_{t}^{}y_{j}^{t}}\sum_{u}^{}{a^{u}y_{i}^{u}\left\{ \frac{RT\left( 1 - y_{i}^{u} \right)}{y_{i}^{u}} - 2\sum_{j \neq i}^{}\left( y_{j}^{u} \right)^{2}L_{i,j}^{u} - 2\sum_{k > j}^{}{\sum_{j \neq i}^{}{y_{j}^{u}y_{k}^{u}\left\lbrack L_{i,j}^{u} + L_{i,k}^{u} - L_{j,k}^{u} + \left( 2 - 3y_{i}^{u} \right)L_{i,j,k}^{u} \right\rbrack}} \right\}}$

It is self-evident from that a site fraction is only uniquely defined
from the mole fraction of the component when the component enters into
one sublattice only and does not form any associates. Therefore, in
general, the distribution of components on sublattices and different
kinds of molecules can only be obtained by equilibrium calculations, and
the thermodynamic properties for such a phase can thus not be
represented in a closed form using mole fractions of independent
components. This was demonstrated in Chapter when short-range ordering
exists in solution phases, where the energy minimization procedure was
used to obtain the distribution of components on different kinds of
bonds and the amounts of individual associates.

### Solutions with short-range ordering

The order in a system can be measured by correlation functions which
describes how various components are correlated in space. For
simplicity, let us consider only the pairs between nearest neighbors
with the correlation function represented by the pair probability of
nearest neighbor bonds between two components. In a random solution, the
probability to find nearest neighbor bonds between two components $i$
and $j$ is

Eq. ‑ $p_{ij} = x_{i}x_{j}$

When $p_{ij} \neq x_{i}x_{j}$, the nearest neighbors of component $i$
are not occupied randomly by component $j$, rather certain components
are favored, resulting in short-range ordering or local clustering in
the solution. When short-range ordering develops throughout the
solution, long-range ordering takes place, and each component has its
own primary sites in the solution, to be discussed in Chapter . There
are relations between bond probabilities and mole fractions of
components due to the mass balance as follows, with the assumption of
$p_{ij} = p_{ji}$

Eq. ‑ $\sum_{i}^{}{\sum_{j}^{}p_{ij}} = 1$

Eq. ‑ $x_{i} = \sum_{j}^{}p_{ij}$

For small deviations from a random solution, one can consider the
formation of $i - j$ bonds from $i - i\ $ and $j - j$ bonds and the
ideal mixing of three types of bonds, similar to a typical Ising model.
The bond reaction can be written as

Eq. ‑ $(i - i\ )bonds + (j - j)\ bonds = 2\ (i - j)\ bonds$

with the Gibbs energy of reaction being

Eq. ‑
${\mathrm{\Delta}G}_{ij} = 2G_{ij} - \left( G_{ii} + G_{jj} \right)\ $

Gibbs energy of the solution per mole of atom is thus represented by the
bond energies and the ideal mixing of bonds plus non-ideal interactions
between pairs,

Eq. ‑
$G_{m} = \sum_{i}^{}{\sum_{j}^{}{p_{ij}G_{ij}}} + \frac{Z}{2}RT\sum_{i}^{}{\sum_{j}^{}{p_{ij}\ln p_{ij}}} +_{\ }^{E}G_{m}$

with $G_{ij}$ being the molar bond energy between components $i$ and
$j$, $Z$ the number of bonds per atom which is divided by two in the
equation due to two atoms needed to form one bond, and
$_{\ }^{E}G_{m} = \sum_{}^{}{p_{ij}p_{kl}I_{ijkl}}$ the excess Gibbs
energy of mixing between bonds. This approach proposed by Guggenheim
\[2\] is called quasi-chemical method as it is based on the chemical
reaction shown by .

However, the entropy of mixing in does not reduce to ideal entropy of
mixing for a solution without short-range ordering as defined by . An
approximated correction may be added for small degree of short-range
ordering as follows

Eq. ‑
$G_{m} = \sum_{i}^{}{\sum_{j}^{}{p_{ij}G_{ij}}} + \frac{Z}{2}RT\sum_{i}^{}{\sum_{j}^{}{p_{ij}\ln\frac{p_{ij}}{x_{i}x_{j}}}} + RT\sum_{}^{}{x_{i}l{nx}_{i}} +_{\ }^{E}G_{m}$

For a random solution defined by , becomes

Eq. ‑
$G_{m} = \sum_{}^{}{x_{i}_{\ }^{0}G_{i}} + RT\sum_{}^{}{x_{i}l{nx}_{i}} + \sum_{}^{}{x_{i}x_{j}{\mathrm{\Delta}G}_{ij}} +_{\ }^{E}G_{m}$

with $_{\ }^{0}G_{i} = G_{ii}$, ${\mathrm{\Delta}G}_{ij}$ from Eq. 2‑107
representing the interaction parameter between components $i$ and $j$,
and $_{\ }^{E}G_{m} = \sum_{}^{}{x_{i}{x_{j}x_{k}x}_{l}I_{ijkl}}$
denoting the higher order interactions, in comparison with .

When short-range ordering exists in a solution, one typically uses the
law of mass reaction for the chemical reaction represented by to define
the equilibrium among all bonds, i.e.

Eq. ‑
$\frac{\left( p_{ij} \right)^{2}}{p_{ii}p_{jj}} = e^{- \frac{{\mathrm{\Delta}G}_{ij}}{kT}}$

However, this is under the assumption that the chemical activities of
all bonds can be represented by their respective probabilities, which is
only true for an ideal solution even excluding dilute solutions due to
the Henry’s law shown by . Preferrably, the bond probabilities can be
obtained by calculating the driving force for the fluctuation of bond
probabilities under constant temperature, pressure, and amount of each
component along with the constraints defined by and and equating the
driving force to zero, i.e.

Eq. ‑
${\frac{1}{N}\left( \frac{\partial G}{\partial\xi} \right)}_{T,P,N_{n}} = \left( \frac{\partial G_{m}}{\partial p_{ij}} \right)_{T,P,N_{n}} = \left( \frac{\partial G_{m}}{\partial p_{ij}} \right)_{T,P,x_{n},p_{kl \neq ij}} - \sum_{kl \neq ij}^{}\left( \frac{\partial G_{m}}{\partial p_{kl}} \right)_{T,P,x_{n},p_{op \neq kl}} + \left( \frac{\partial G_{m}}{\partial x_{i}} \right)_{T,P,x_{q \neq i},p_{kl}} + \left( \frac{\partial G_{m}}{\partial x_{j}} \right)_{T,P,x_{q \neq j},p_{kl}} = 0$

where $\frac{\partial p_{kl}}{\partial p_{ij}} = - 1$ and
$\frac{\partial x_{i}}{\partial p_{ij}} = \frac{\partial x_{j}}{\partial p_{ij}} = 1$
are used from and . Numerical values of $p_{ij}$ can be obtained by
minimization of Gibbs energy under constraints given by and .

The chemical potential of independent component $i$ is defined as in and
can be represented by the following equation

Eq. ‑
$\mu_{i} = G_{m} + \frac{\partial G_{m}}{\partial x_{i}} - \sum_{j = 1}^{c}x_{j}\frac{\partial G_{m}}{\partial x_{j}} + 2\sum_{j = 1}^{c}\frac{\partial G_{m}}{\partial p_{ij}} - \frac{\partial G_{m}}{\partial p_{ii}} - 2\sum_{j = 1}^{c}x_{j}\sum_{k = 1}^{c}\frac{\partial G_{m}}{\partial p_{jk}} + \sum_{j = 1}^{c}x_{j}\frac{\partial G_{m}}{\partial p_{jj}}$

The stability of the solution can be derived similar to .

When the bonding between components becomes very strong, distinctive new
components may form. They are not independent components and often
called associates. Both the independent and dependent components are
collectively called species. The formation of an associate
$i_{a_{i}}j_{b_{j}}$ consisting of $a_{i}$ mole of $i$ and $a_{j}$ mole
$j$ can be written as

Eq. ‑ $a_{i}i + a_{j}j = i_{a_{i}}j_{a_{j}}$

Gibbs energy of the associate follows the same format of that of a
stoichiometric phase as shown by ,

Eq. ‑
${_{\ }^{0}G}_{i_{a_{i}}j_{a_{j}}} = \sum_{}^{}a_{i}{_{\ }^{0}G}_{i}^{SER} + \mathrm{\Delta}_{f}G_{i_{a_{i}}j_{a_{j}}}$

Gibbs energy of the solution is obtained by extending to all species

Eq. ‑
$G_{m} = \sum_{}^{}{y_{i_{a_{i}}j_{a_{j}}}_{\ }^{0}G_{i_{a_{i}}j_{a_{j}}}} + RT\sum_{}^{}{y_{i_{a_{i}}j_{a_{j}}}\ln y_{i_{a_{i}}j_{a_{j}}}} +_{\ }^{E}G_{m}$

where $y_{i_{a_{i}}j_{a_{j}}}$ is the mole fraction of species
$i_{a_{i}}j_{a_{j}}$ in the solution with $a_{i} = 1$ and $a_{j} = 0$
for component $i$ and $a_{i} = 0$ and $a_{j} = 1$ for component $j$. The
equilibrium amount of each associate $i_{a_{i}}j_{a_{j}}$ is obtained in
combination of mass balance and the zero driving force for the variation
of the amount of the associate similar to , i.e.

Eq. ‑ $\sum_{i}^{}{\sum_{j}^{}y_{i_{a_{i}}j_{a_{j}}}} = 1$

Eq. ‑ $x_{i} = \sum_{}^{}{a_{i}y_{i_{a_{i}}j_{a_{j}}}}$

Eq. ‑
$\left( \frac{{\partial G}_{m}}{\partial y_{i_{a_{i}}j_{a_{j}}}} \right)_{x_{i}} = 0$

Associates are particularly plentiful in a gas phase, and their amounts
are significantly affected by pressure. For an ideal gas phase with
$_{\ }^{E}G_{m} = 0$ and $PV_{m} = RT$, the effect of pressure is added
as follows

Eq. ‑
$G_{m} = \sum_{}^{}{y_{i_{a_{i}}j_{a_{j}}}_{\ }^{0}G_{i_{a_{i}}j_{a_{j}}}} + RT\sum_{}^{}{y_{i_{a_{i}}j_{a_{j}}}\ln y_{i_{a_{i}}j_{a_{j}}}} + \int_{P_{0}}^{P}{V_{m}dP} = \sum_{}^{}{y_{i_{a_{i}}j_{a_{j}}}_{\ }^{0}G_{i_{a_{i}}j_{a_{j}}}} + RT\sum_{}^{}{y_{i_{a_{i}}j_{a_{j}}}\ln y_{i_{a_{i}}j_{a_{j}}}} + RT\ln\frac{P}{P_{0}}$

where $P$ is the total pressure, and $P_{0}$ the reference pressure at
which $_{\ }^{0}G_{i_{a_{i}}j_{a_{j}}}$ is defined, usually chosen to be
one atmospheric pressure. thus becomes

Eq. ‑
$G_{m} = \sum_{}^{}{y_{i_{a_{i}}j_{a_{j}}}_{\ }^{0}{G_{i_{a_{i}}j_{a_{j}}}(P = 1atm)}} + RT\sum_{}^{}{y_{i_{a_{i}}j_{a_{j}}}\ln y_{i_{a_{i}}j_{a_{j}}}} + RTlnP$

with the unit of the total pressure $P$ being in atmospheric pressure
(atm). The chemical potential of species $i_{a_{i}}j_{a_{j}}$ is equal
to

Eq. ‑
$\mu_{i_{a_{i}}j_{a_{j}}} =_{\ }^{0}{G_{i_{a_{i}}j_{a_{j}}}(P = 1atm)} + RTlny_{i_{a_{i}}j_{a_{j}}}P =_{\ }^{0}{G_{i_{a_{i}}j_{a_{j}}}(P = 1atm)} + RTlnP_{i_{a_{i}}j_{a_{j}}}$

where $P_{i_{a_{i}}j_{a_{j}}}$ is the partial pressure of species
$i_{a_{i}}j_{a_{j}}$ defined as

Eq. ‑ $P_{i_{a_{i}}j_{a_{j}}} = y_{i_{a_{i}}j_{a_{j}}}P$

Combining and with , the relation between chemical potentials of an
associate and its constituents is expressed as

Eq. ‑
$\mu_{i_{a_{i}}j_{a_{j}}} = a_{i}\mu_{i} + {a_{j}\mu}_{j} = a_{i}_{\ }^{0}G_{i} + a_{j}_{\ }^{0}G_{j} + RTln\left( {P_{i}}^{a_{i}}{P_{j}}^{a_{j}} \right)$

The equilibrium condition for the chemical reaction of an associate
forming from its constituents in an ideal gas phase is obtained as

Eq. ‑
$\mathrm{\Delta}_{f}G_{i_{a_{i}}j_{a_{j}}} + RTln\frac{{P_{i}}^{a_{i}}{P_{j}}^{a_{j}}}{P_{i_{a_{i}}j_{a_{j}}}} = 0$

For non-ideal phases, the mole fractions of various associates can be
calculated numerically through the minimization of Gibbs energy under
the constraints of and .

### Ternary random solutions

From , the Gibbs-Duhem equation of a ternary system consisting of
components $A$, $B$ and $C$ is written as

Eq. ‑
$0 = - SdT - Vd( - P) - {N_{A}d\mu}_{A} - {N_{B}d\mu}_{B} - {N_{C}d\mu}_{C}$

This equation represents a five-dimensional surface. It can be
visualized in a three-dimensional space with two of the five potentials
fixed. Usually $T$ and $P$ are kept constant as they are the natural
variables of $G$, and reduces to

Eq. ‑ $0 = - {N_{A}d\mu}_{A} - {N_{B}d\mu}_{B} - {N_{C}d\mu}_{C}$

A phase can thus be represented by a surface in the three-dimensional
space of $\mu_{A}$, $\mu_{B}$, and $\mu_{C}$ at constant $T$ and $P$
with similar geometric appearance as .

From , Gibbs energy of a ternary solution is written as

Eq. ‑
$G_{m} = x_{A}_{\ }^{0}G_{A} + x_{B}_{\ }^{0}G_{B} + x_{C}_{\ }^{0}G_{C} + RT\left( x_{A}l{nx}_{A} + x_{B}l{nx}_{B} + x_{C}l{nx}_{C} \right) +_{\ }^{E}G_{m}$

When the mole fraction of one component approaches zero,
$_{\ }^{E}G_{m}$ reduces to the excess Gibbs energy of mixing of the
binary systems of the remaining two components, represented by .
However, for a given composition of a ternary solution, there is no
unique way to assign the contributions from $_{\ }^{E}G_{m}$ of each
binary to $_{\ }^{E}G_{m}$ of the ternary solution because
$_{\ }^{E}G_{m}$ of the ternary solution contains information of both
binary and ternary interactions. A variety of models is available in the
literature (see \[1\]). One intuitive approach would be to use the same
formula as that in the binary system, i.e. , with the mole fractions
substituted by the values in the ternary system, and $_{\ }^{E}G_{m}$ of
a ternary solution may thus be defined as the following by including the
ternary interaction involving all three components,

Eq. ‑
$_{\ }^{E}G_{m} = x_{A}x_{B}L_{AB} + x_{A}x_{C}L_{AC} + x_{B}x_{C}L_{BC} + x_{A}x_{B}x_{C}L_{ABC}$

The chemical potential of a component is represented by . When all
interaction parameters in are constant, i.e. a ternary regular solution,
the chemical potential of component $A$ can be derived as

Eq. ‑
$\mu_{A} = G_{A} =_{\ }^{0}G_{A} + RTlnx_{A} + x_{B}L_{AB} + x_{C}L_{AC} -_{\ }^{E}G_{m} =_{\ }^{0}G_{A} + RTlnx_{A} + x_{B}{\left( 1 - x_{A} \right)L}_{AB} + x_{C}\left( 1 - x_{A} \right)L_{AC} - x_{B}x_{C}L_{BC} + x_{B}x_{C}\left( 1 - 2x_{A} \right)L_{ABC} =_{\ }^{0}G_{A} + RTlnx_{B} + x_{B}^{2}L_{AB} + x_{C}^{2}L_{AC} + x_{B}x_{C}\left( L_{AB} + L_{AC} - L_{BC} \right) + x_{B}x_{C}\left( 1 - 2x_{A} \right)L_{ABC}$

Similar equations can be derived for component $B$ and C with
$L_{AB} = L_{BA}$, $L_{AC} = L_{CA}$, and $L_{BC} = L_{CB}$. A schematic
molar Gibbs energy diagram at constant temperature and pressure is shown
in with all three binary systems having $L_{ij} < 0$ of similar values.

Figure ‑: Schematic ternary molar Gibbs energy diagram as a function of
compositions for given temperature and pressure

To evaluate the stability of a ternary solution, one needs to calculate
the elements in the determinant shown in . Using the mole of component
$C$ as the independent molar quantity, the limit of stability is
expresses as

Eq. ‑ $G_{AA}G_{BB} - G_{AB}G_{BA} = 0$

As an example, $G_{AA}$ is shown in the following equation, which must
be positive for the solution to be stable

Eq. ‑
${N\left( \frac{\partial\mu_{A}}{\partial N_{A}} \right)}_{T,P,N_{B},N_{C}} = NG_{AA} = \frac{RT\left( 1 - x_{A} \right)}{x_{A}} - 2x_{B}^{2}L_{AB} - 2x_{C}^{2}L_{AC} - 2x_{B}x_{C}\left( L_{AB} + L_{AC} - L_{BC} \right) - 2x_{B}x_{C}\left( 2 - 3x_{A} \right)L_{ABC}$

It is evident that any instability in binary systems with positive
interaction parameters extends into the ternary system. It can also be
seen that even if all binary interaction parameters are negative, i.e.
no instability in the binary systems, it is possible that becomes
negative for some combinations of the binary interaction parameters such
that $\mathrm{\Delta}L = L_{AB} + L_{AC} - L_{BC}$ becomes very positive
and overshadows the contributions due to $L_{AB}$ and $L_{AC}$, i.e.
$L_{BC}$ is more negative than $L_{AB}$ and $L_{AC}$ combined. In an
extreme case with $L_{AB} = L_{AC} = L_{ABC} = 0$ and $L_{BC} < 0$, i.e.
ideal solutions for the $A - B$ and $A - C$ binary systems, stable
solution in the $B - C$ binary system, and no additional ternary
interaction, reduces to

Eq. ‑
$N\left( \frac{\partial\mu_{A}}{\partial N_{A}} \right)_{T,P,N_{B},N_{C}} = \frac{RT\left( 1 - x_{A} \right)}{x_{A}} + 2x_{B}x_{C}L_{BC}$

Setting
$\left( \frac{\partial\mu_{A}}{\partial N_{A}} \right)_{T,P,N_{B},N_{C}} = 0$,
one obtains

Eq. ‑
$- \frac{RT}{2L_{BC}} = \frac{x_{A}x_{B}x_{C}}{1 - x_{A}} = \frac{{\left( 1 - x_{B} - x_{C} \right)x}_{B}x_{C}}{x_{B} + x_{C}}$

With $- \frac{RT}{2L_{BC}}$ being positive due to $L_{BC} < 0$, there is
a parabola-shaped composition area in which the solution is unstable at
constant temperature and pressure. This is reasonable because the system
tends to maximize the number of B-C bonds due to its lower energy, which
competes with the entropy of mixing among the three elements and results
in segregation of B-C bonds, thus miscibility gap at low temperatures.

To evaluate the ternary consolute point, the second derivatives for
component A and B are obtained as

Eq. ‑
${N\left( \frac{\partial_{\ }^{2}\mu_{A}}{\partial N_{A}^{2}} \right)}_{T,P,N_{B},N_{C}} = \frac{RT\left( 1 - x_{A} \right)}{x_{A}^{2}} + 4x_{B}^{2}L_{AB} + 4x_{C}^{2}L_{AC} + 4x_{B}x_{C}\left( L_{AB} + L_{AC} - L_{BC} \right) + 2x_{B}x_{C}\left( 7 - 9x_{A} \right)L_{ABC} = 0$

Eq. ‑
${N\left( \frac{\partial_{\ }^{2}\mu_{B}}{\partial N_{B}^{2}} \right)}_{T,P,N_{A},N_{C}} = \frac{RT\left( 1 - x_{B} \right)}{x_{B}^{2}} + 4x_{A}^{2}L_{AB} + 4x_{C}^{2}L_{BC} + 4x_{A}x_{C}\left( L_{AB} + L_{BC} - L_{AC} \right) + 2x_{A}x_{C}\left( 7 - 9x_{B} \right)L_{ABC} = 0$

The consolute point can then be obtained using , and .

It is observed in that $\left( 1 - 2x_{A} \right)L_{ABC} = 0$ at
$x_{A} = 0.5$, i.e. the ternary interaction parameter does not
contribute to the chemical potential of $A$. It is also observed in that
the contribution from the ternary interaction parameter changes sign at
$x_{i} = 2/3$ due to $\left( 2 - 3x_{A} \right)L_{ABC} = 0$.
