Repository: materialsgenomefoundation/nobook

File: src/psu410/src/calpahd_modeling_of_thermodynamics/importance_of_lattice_stability.ipynb
## Importance of lattice stability

For modeling of Gibbs energy of individual phases, it is necessary to
define the values of $_{\ }^{0}G_{i}$ in . However, the independent
component *i* may not be stable in the crystal structure of the phase
under consideration, so its Gibbs energy could not be obtained directly
from experiments and must be estimated with respect to the Gibbs energy
of their stable crystal structure. In the pioneering work by Kaufman
\[47\], this Gibbs energy difference was termed as lattice stability and
obtained through extrapolations in either temperature-pressure or
temperature-composition phase diagrams. It is evident from that the
values of $_{\ }^{0}G_{i}$ and $_{\ }^{M}G$ jointly contribute to the
Gibbs energy of the solution, and Kaufman had to simplify the treatment
of $_{\ }^{M}G$ in order to show the importance of the concept of
lattice stability. Using ideal or regular solution models, Kaufman was
able to define the lattice stability for pure elements and remarkably
reproduce many features of binary phase diagrams by introducing the
interaction parameters afterwards.

Over the years, there had been various revisions of lattice stability
values for common crystal structures \[48\], and every revision
necessitates the re-evaluation of interaction parameters in the solution
phase shown in . It was until the lattice stability values established
by the Scientific Group Thermodata Europe (SGTE) \[52\] that the
development of binary thermodynamic models using the same thermodynamic
models of pure elements became possible, and those binary models thus
developed in different groups around the world can be combined to create
thermodynamic models of ternary and multi-component systems. Clearly,
any further modifications of the SGTE pure element database will require
the re-modeling of all binary and ternary systems in which the models of
pure elements are changed. This challenge is briefly addressed in the
later part of this chapter.

A less addressed issue is the Gibbs energy of end-members in
non-stoichiometric compounds, i.e. , where each sublattice contains only
one element. In case all sublattices are occupied by the same element,
it is the lattice stability of the elements in the structure of the
compound. Since the stable composition ranges of non-stoichiometric
compounds are typically small, the existing method cannot be used to
reliably evaluate the Gibbs energy of end-members, and currently there
is not a commonly accepted lattice stability database for compounds.
Most values used in the existing databases have been either roughly
estimated or computed from first-principles calculations. Such a
standard database is highly desirable in order to make various models of
compounds compatible.

In an effort to compare the lattice stability from the CALPHAD models
and the first-principles calculations, Wang et al. \[53\] systematically
calculated the total energies of 78 pure elements at zero Kelvin in the
face-centered-cubic (fcc), body-centered-cubic (bcc), and
hexagonal-close-packed (hcp) crystal structures using the projector
augmented-wave (PAW) method within the generalized gradient
approximation (GGA). The calculated values are compared with the values
in the SGTE database as shown in and . For non-transition metal
elements, the differences between the SGTE data and the PAW-GGA data are
typically around 1∼2 kJ/mole-of-atoms or less, while for some transition
metal elements, the differences can be quite large, for example, as high
as about 54 kJ/mole-of-atoms for and about 40 kJ/mole-of-atoms for . and
present the differences between the PAW-GGA data and the SGTE data, for
elements from the Ti group to the Ni group, respectively.

Table ‑: Lattice stability E<sup>bcc-fcc</sup> (kJ/mole-of-atoms).

Table ‑: Lattice stability E<sup>hcp-fcc</sup> (kJ/mole-of-atoms).

Figure ‑: Lattice stability difference between bcc and fcc, , for
selected elements between PAW-GGA and SGTE

Figure ‑: Lattice stability difference between hcp and fcc, , for
selected elements between PAW-GGA and SGTE

The large differences between the first-principles calculations and the
SGTE data could partly be attributed to the instability of the
higher-energy phases, the entropies of which at finite *T* become
abnormal. The lattice instabilities along the tetragonal transformation
path between fcc and bcc structures with the continuous change of the
c/a ratio defined in a bcc-based tetragonal lattice are demonstrated for
bcc Mo, Ta, W in and for fcc Al, Cu, Ni in . It is shown that the fcc
structure of bcc Mo, Ta, and W is a local maximum with respect to the
tetragonal transformation, and the higher the maximum is, the larger the
discrepancy between the SGTE data and the present PAW-GGA data, while
for fcc Al, Cu, Ni, the bcc structure is at a local maximum. Similarly,
the lattice instabilities along the tetragonal transformation path for
the hcp metals Ru and Os as shown in . The behavior of energy against
c/a ratio of these two hcp metals is very similar to those of fcc
elements.

Figure ‑: Total energy, , along the Bain deformation path between bcc
and fcc for Mo, Ta, and W.

Figure ‑: Total energy, , along the tetragonal transformation path
between bcc and fcc for Ni, Al, and Cu.

Figure ‑: Total energy, , along the tetragonal transformation path for
Ru and Os

It can be concluded that a fcc structure for elements with bcc being the
ground state or a bcc structure for elements with fcc being the ground
state, is unstable with respect to the tetragonal transformation. For an
unstable structure, the harmonic description of its vibrational entropy
is thermodynamically incorrect since the potential surface seen by the
lattice ion can no longer be approximated by a parabola. If an unstable
structure of a pure element is stabilized at high temperatures, its
entropy has to be abnormal. The instability issue has been recently
addressed by ab initio molecular dynamics simulations at high
temperatures using W as an example \[54\], which is beyond the scope of
the book and thus not discussed here.

File: src/psu410/src/calpahd_modeling_of_thermodynamics/index.ipynb
# CALPAHD modeling of thermodynamics

CALPHAD modeling of thermodynamics was pioneered by Kaufman \[47\] and
has been reviewed in details by Saunders and Miodownik \[48\] and Lukas,
Fries and Sundman \[49\]. Information on features of software tools for
CALPHAD modeling can be found at two series of publications in the
CALPHAD journal \[50-51\]. The key feature of the CALPHAD method is the
modeling of Gibbs energy of individual phases using both thermodynamic
and phase equilibrium data. The main significances of the CALPHAD method
are as follows

1.  It enabled the development of the concept of lattice stability, i.e.
    the energy difference of a pure element with stable and non-stable
    crystal structures;

2.  The Gibbs energy expression of each phase covers the full
    temperature, pressure, and composition spaces including both stable
    and non-stable regions of the phase. This enables the evaluation of
    the Gibbs energy of a system as a function of non-equilibrium state,
    i.e. with ξ as an independent variable;

3.  Thermodynamic data are usually obtained by measurements of heat such
    as enthalpy of transition and heat capacity as discussed in Chapter
    , which bear large uncertainties typically in the range of
    kilojoules per mole-of-atom. On the other hand, phase equilibrium
    data as discussed in Chapter , though more accurate, only contain
    information on compositions of phases at equilibria, i.e., the
    relative Gibbs energy of phases at equilibrium. The combination of
    these two sets of data is foundational in CALPHAD modeling that
    allows for accurate modeling of thermodynamic properties of
    individual phases and reliable calculations of phase stability and
    driving forces;

4.  It provides a framework to model thermodynamic properties of
    multi-component systems of industrial importance, enabling the
    computational materials design. It has also been extended to model a
    range of properties of individual phases in multi-component systems
    such as diffusion coefficients, elastic coefficients, and thermal
    expansion, supplying input data for computational simulations of
    phase transformations during materials processing.

In this chapter, the basics of CALPHAD modeling of Gibbs energy of
individual phases are presented. For detailed implementations in various
software packages and modeling procedures, readers are referred to the
references listed above.

File: src/psu410/src/calpahd_modeling_of_thermodynamics/modeling_of_pure_elements.ipynb
## Modeling of pure elements

In modeling the Gibbs energy of pure elements in the SER structure in
terms of , the coefficients in are evaluated using the heat capacity
data, $b^{'}$ in is evaluated by the value of $S_{298.15}$, and $a$ in
is evaluated by $H_{298.15}^{SER} = 0$, respectively. For the high
temperature phase, the enthalpy of transformation from the low
temperature phase to the high temperature phase,
${\mathrm{\Delta}H}_{trans}^{}$, can be measured by calorimetry methods
discussed in Chapter , and the entropy of transformation,
${\mathrm{\Delta}S}_{trans}^{}$, is then calculated using the
equilibrium condition of equal Gibbs energy of the two phases, i.e.

*Eq. 6‑1*
${\mathrm{\Delta}S}_{trans}^{} = \frac{{\mathrm{\Delta}H}_{trans}^{}}{T_{trans}^{}}$

where $T_{trans}^{}$ is the transition temperature.
${\mathrm{\Delta}H}_{trans}^{}$ and ${\mathrm{\Delta}S}_{trans}^{}$ are
then used to evaluate the integration constants, $b^{'}$ and $a$, in the
place of $S_{298.15}$ and $H_{298.15}^{SER}$ for the structure in the
SER state.

This works well for the stable temperature range of each phase. However,
there is an issue in extrapolation above and below the melting
temperature (T<sub>m</sub>). It is known that the heat capacity of the
solid phase, , increases with temperature, while that of the liquid
phase, , is typically constant. The extrapolation of the Gibbs energy of
a solid phase to above its melting temperature can result in the solid
phase becoming more stable than the liquid phase at high temperatures.
By the same token, the extrapolation of the Gibbs energy of a liquid
phase to below its melting temperature can result in the liquid phase
becoming more stable than the solid phase at low temperatures. To
address this problem, it is proposed by SGTE that the heat capacity of
the solid phase approaches that of the liquid at high temperatures, and
that of the liquid phase approaches that of the solid phase at low
temperatures using the following equations

1.  for solid at T\>T<sub>m</sub>

*Eq. 6‑2*

*Eq. 6‑3*

2.  for liquid at T\<T<sub>m</sub>

*Eq. 6‑4*

*Eq. 6‑5*

As an example, the heat capacity of solid fcc Al and liquid Al in the
SGTE pure element database is plotted in . It can be seen that the heat
capacity of fcc Al approaches that of liquid Al at high temperatures,
while the heat capacity of liquid Al approaches that of fcc Al at low
temperatures. It ensures that the liquid Al is stable at high
temperatures, and fcc Al is stable at low temperatures. However, this
simple model for liquid is often not satisfactory, in comparison with
available experimental data in supercooled liquid, particularly those
systems with glass transitions. New models are thus needed and are being
developed in the CALPHAD community.

Figure ‑: Heat capacity of fcc Al solid and liquid as a function of
temperature

File: src/psu410/src/calpahd_modeling_of_thermodynamics/modeling_of_random_solution_phases.ipynb
## Modeling of random solution phases

Depending on the degree of short-range ordering in a solution phase,
various Gibbs energy models are available as discussed in Chapter . When
the short-range ordering is weak, it can be accounted for by the
composition-dependence of excess Gibbs energy in a binary system in
terms of the Redlich-Kister polynomial as follows

*Eq. 6‑7*

where the interaction parameters, , can be temperature dependent or even
have contributions from heat capacity in the form of when data is
available. shows that and are symmetrical with respect of composition,
while is asymmetrical. Their individual contributions to the excess
Gibbs energy are shown in with all interaction parameters being -30,000
J/mole-of-atoms.

Figure ‑: Contributions of interactions parameters to the excess Gibbs
energy

It can be seen in that even though all interaction parameters are
negative, the asymmetrical feature of results in the curvature change in
the excess Gibbs energy as a function of composition. This indicates the
tendency to form a miscibility gap at low temperatures. The interaction
parameters are to be evaluated from the data of enthalpy, entropy, and
heat capacity of mixing. The experimental data on enthalpy of mixing are
available for the liquid phase in some systems, but typically very
limited for solid solution phases. The first-principles calculations can
predict the enthalpy, entropy, and heat capacity of mixing in solid
solution phases using the dilute solution approach with one solute atom
in a supercell and the CPA/CE/SQS approach for concentrated solutions as
discussed in Chapter . It demonstrates again that the interaction
parameters and the lattice stability jointly determine the Gibbs energy
of an individual phase. The change of lattice stability requires the
re-evaluation of interaction parameters.

For individual phases with strong short-range ordering, quasichemical or
associated models can be used. As discussed in Chapter , with fixed
composition in the system, the amounts of various chemical bonds or
associates are related through the mass conservation in the system and
are calculated through the minimization of Gibbs energy of the phase
with given temperature, pressure, and the amount of each independent
components. The model parameters include the formation energy of bonds
or associates and interaction between various bonds or associates,
noting that pure elements can be considered as the simplest associates.
The interactions between pure elements can be predicted from
first-principles calculations as mentioned above, but currently there
are no efficient approaches to predict the interactions between
associates from first-principles calculations.

File: src/psu410/src/calpahd_modeling_of_thermodynamics/modeling_of_solution_phases_with_longrange_ordering.ipynb
## Modeling of solution phases with long-range ordering

The commonly used Gibbs energy model is shown in Chapter with the
crystal lattice divided into sublattices, often referred to as the
compound energy formalism \[55\]. The Gibbs energy of end-members
represented by plays the same important role for solution phases with
sublattice as the lattice stability for random solution phases. The
end-members are modeled in the same way as the stoichiometric phases
discussed in Chapter . The enthalpy and entropy of mixing in each
sublattice can be predicted by first-principles calculations using the
dilute solution and SQS approaches discussed in Chapter and modeled in
the same way as the random solution discussed in Chapter .

It is important to realize that with a simple two-sublattice model of
(A,B)<sub>a</sub>(C,D)<sub>b</sub>, the miscibility gap can easily form
even without any interaction parameters when the Gibbs energy of
end-members differ from each other significantly. The contribution of
end-members to the Gibbs energy of the phase, i.e. , is re-written as
follows and schematically shown in ,

*Eq. 6‑8*

Figure ‑: Schematic diagrams depicting (a) the concentration square with
the site fractions of B and D on the horizontal and vertical axes,
respectively, and (b) Gibbs energy reference plan for
(A,B)<sub>a</sub>(C,D)<sub>b</sub>, as represented by .

From b, it is evident that there is a strong tendency to form a
miscibility gap between the composition sets of
(A)<sub>a</sub>(C)<sub>b</sub> and (B)<sub>a</sub>(D)<sub>b</sub> due to
their lower Gibbs energies than the other two end-members. Since it
would be rare for all four end-members to have their Gibbs energy values
equal, the miscibility gap in this type of phases is practically
inevitable at low temperatures. An example is shown in for the complex
titanium niobium carbonitride (Ti,Nb)(C,N). The solid lines parallel to
the direction from NbC to TiN are tie-lines. The Gibbs energy values of
TiC, TiN, NbC and NbN are -144495, -229236, -132324, and -179772
J/mole-of-atoms, respectively. The Gibbs energy value of TiN is
significantly lower than the other values, resulting in the tie-lines
originating from the TiN corner.

Figure ‑: Miscibility gap in (Ti,Nb)(C,N) at 1673K with the straight
lines in the middle of the plot being tie-lines.

The order-disorder transitions can be similarly described with the
simplest case being a two-sublattice model of
(A,B)<sub>a</sub>(A,B)<sub>b</sub>. When the site fractions of A or B in
both sublattices are the same, it becomes a random solution model; when
they are different, the phase is partially ordered; and when there is
only one component in each sublattice, the phase is fully ordered as a
stoichiometric compound. The Gibbs energy of this phase is obtained from
as follows

*Eq. 6‑9*

$G_{mf} = y_{A}^{I}y_{A}^{II}\ _{\ }^{0}G_{A:A} + y_{A}^{I}y_{B}^{II}\ _{\ }^{0}G_{A:B} + y_{B}^{I}y_{A}^{II}\ _{\ }^{0}G_{B:A} + y_{B}^{I}y_{B}^{II}\ _{\ }^{0}G_{B:B} + + aRT\left( y_{A}^{I}\ln y_{A}^{I} + y_{B}^{I}\ln y_{B}^{I} \right) + bRT\left( y_{A}^{II}\ln y_{A}^{II} + y_{B}^{II}\ln y_{B}^{II} \right) + y_{A}^{II}y_{A}^{I}y_{B}^{I}\ L_{A,B:A} + y_{B}^{II}y_{A}^{I}y_{B}^{I}\ L_{A,B:B} + y_{A}^{I}y_{A}^{II}y_{B}^{II}\ L_{A:A,B} + y_{B}^{I}y_{A}^{II}y_{B}^{II}\ L_{B:A,B} + y_{A}^{I}y_{B}^{I}\ y_{A}^{II}y_{B}^{II}L_{A,B:A,B}$

where the superscript denotes the sublattice, and column and comma
separate sublattices and interaction components, respectively. The
relationship between site fraction and over-all atomic fractions in such
a two-sublattice model can be represented by and schematically shown in
. The two red dashed lines represent the phase with
$x_{B} = \frac{a}{a + b}$, but different a/b ratios. Along the red
dashed lines, the phase can adjust the site fraction to minimize its
Gibbs energy, i.e. it has one internal degree of freedom to be either
disordered on the blue diagonal line between A:A and B:B, or ordered at
anywhere else. The interplay of interaction parameters and site
fractions is depicted where $L_{A,B:A}$, $L_{A,B:B}$, $L_{A:A,B}$, and
$L_{B:A,B}$ affect the four sides, and $L_{A,B:A,B}$ influences the
center part.

Figure ‑: Schematic composition square of
(A,B)<sub>a</sub>(A,B)<sub>b</sub>.

When fully disordered with $y_{A}^{I} = \ y_{A}^{II} = x_{A}$ and
$y_{B}^{I} = y_{B}^{II} = x_{B}$, becomes

*Eq. 6‑10*

$$G_{mf} = x_{A}\left( 1 - x_{B} \right)_{\ }^{0}G_{A:A} + x_{A}x_{B}\ _{\ }^{0}G_{A:B} + x_{A}x_{B}\ _{\ }^{0}G_{B:A} + x_{B}\left( 1 - x_{A} \right)\ _{\ }^{0}G_{B:B} + + (a + b)RT\left( x_{A}\ln x_{A} + x_{B}\ln x_{B} \right) + \ x_{A}x_{B}x_{A}L_{A,B:A} + x_{A}x_{B}x_{B}\ L_{A,B:B} + x_{A}x_{B}x_{A}\ L_{A:A,B} + x_{A}x_{B}x_{B}\ L_{B:A,B} + x_{A}x_{A}x_{B}x_{B}L_{A,B:A,B} = x_{A}_{\ }^{0}G_{A:A} + x_{B}\ _{\ }^{0}G_{B:B} + (a + b)RT\left( x_{A}\ln x_{A} + x_{B}\ln x_{B} \right) + x_{A}x_{B}\left\lbrack \left(_{\ }^{0}G_{A:B} +_{\ }^{0}G_{B:A} -_{\ }^{0}G_{A:A} -_{\ }^{0}G_{B:B} \right) + x_{A}\left( L_{A,B:A} + L_{A:A,B} \right) + x_{B}\ \left( L_{A,B:B} + L_{B:A,B} \right) + x_{A}x_{B}L_{A,B:A,B} \right\rbrack = (a + b)\left\lbrack x_{A}_{\ }^{0}G_{A} + x_{B}\ _{\ }^{0}G_{B} + RT\left( x_{A}\ln x_{A} + x_{B}\ln x_{B} \right) + x_{A}x_{B}L_{A,B} \right\rbrack$$

with

*Eq. 6‑11* $_{\ }^{0}G_{A:A} = (a + b)_{\ }^{0}G_{A}$

*Eq. 6‑12* $_{\ }^{0}G_{B:B} = (a + b)_{\ }^{0}G_{B}$

*Eq. 6‑13*

$$L_{A,B} = \left\lbrack \left(_{\ }^{0}G_{A:B} +_{\ }^{0}G_{B:A} -_{\ }^{0}G_{A:A} -_{\ }^{0}G_{B:B} \right) + x_{A}\left( L_{A,B:A} + L_{A:A,B} \right) + x_{B}\ \left( L_{A,B:B} + L_{B:A,B} \right) + x_{A}x_{B}L_{A,B:A,B} \right\rbrack/(a + b)$$

where $_{\ }^{0}G_{A}$, $_{\ }^{0}G_{B}$, and $L_{A,B}$ are the molar
Gibbs energy of pure A and B and the molar interaction parameter in the
disordered solid solution, respectively. It is evident that the
interatcation paramter $L_{A,B}$ is fully determined by the parameters
in the ordered phase, but the parameters in the ordered phase are not
uniquely determined by the interaction parameters in the disordered
phase.

Due to crystal symmetry, some of the parameters in are related. For
example, in the BCC A2/B2 ordering with a=b=0.5, the BCC corner or
center lattice sites are favored by either one type of atoms, but the
two sublattices are equivalent crystallographically, resulting in
following relations

*Eq. 6‑14* $\ _{\ }^{0}G_{A:B} = \ _{\ }^{0}G_{B:A}$

*Eq. 6‑15* $L_{A,B:A} = L_{A:A,B}$

*Eq. 6‑16* $L_{A,B:B} = \ L_{B:A,B}$

For more complex ordering of BCC lattice such as B32, D0<sub>3</sub>,
and L2<sub>1</sub> shown in with ideal compositions being AB,
A<sub>3</sub>B, and A<sub>2</sub>BC, respectively, more sublattices are
needed, noting that the L2<sub>1</sub> Heusler structure exists in
ternary systems only. To use one model to describe all ordering in the
BCC lattice, the minimum cluster is an irregular tetrahedron with four
sublattices as depicted in as discussed in the modeling of the Al-Fe
system \[56\]. In such a four sublattice model of
$(A,B)_{0.25}^{I}(A,B)_{0.25}^{II}(A,B)_{0.25}^{II}(A,B)_{0.25}^{IV}$,
the site fractions of A2, B2, B32, and D0<sub>3</sub>, are represented
by $y_{i}^{I} = \ y_{i}^{II} = y_{i}^{III} = \ y_{i}^{IV}$,
$y_{i}^{I} = \ y_{i}^{II} \neq y_{i}^{III} = \ y_{i}^{IV}$,
$y_{i}^{I} = \ y_{i}^{III} \neq y_{i}^{II} = \ y_{i}^{IV}$, and
$y_{i}^{I} = \ y_{i}^{II} \neq y_{i}^{III} \neq \ y_{i}^{IV}$,
respectively. The site fractions of L2<sub>1</sub> are the same as those
of D0<sub>3</sub> except with at least three components.

Figure ‑: Atomic structures and four sublattice tetrahedrons of BCC
disordered and ordered phases.

Another common ordering phenomenon is in the FCC lattice including the
disordered A1 structure and ordered L1<sub>0</sub> and L1<sub>2</sub>
structures as shown in . In the L1<sub>0</sub> structure, the
neighboring (001) planes are favored by different atoms, respectively,
resulting in an ideal composition of AB. While in the L1<sub>2</sub>
structure, the corners and faces are favored by different atoms,
respectively, resulting in an ideal composition of A<sub>3</sub>B. In a
four sublattice model of
$(A,B)_{0.25}^{I}(A,B)_{0.25}^{II}(A,B)_{0.25}^{II}(A,B)_{0.25}^{IV}$,
the site fractions of A1, L1<sub>0</sub> and L1<sub>2</sub> are
represented by $y_{i}^{I} = \ y_{i}^{II} = y_{i}^{III} = \ y_{i}^{IV}$,
$y_{i}^{I} = \ y_{i}^{II} \neq y_{i}^{III} = \ y_{i}^{IV}$, and
$y_{i}^{I} = \ y_{i}^{II} = y_{i}^{III} \neq \ y_{i}^{IV}$, respectively
\[57\].

Figure ‑: Atomic structures and four sublattice tetrahedrons of FCC
disordered and ordered phases.

As mentioned above, the interaction parameters in each sublattice can be
predicted by first-principles calculations using the dilute solution and
SQS approaches when there is only one component in each of the remaining
sublattices. For the interaction involving two components in two or more
sublattices, i.e. $L_{A,B:A,B}$ in applicable to four sublattice models
\[58\], the energetics from cluster expansion (CE) approach discussed in
Chapter can be used to evaluate the interaction parameters.
