Repository: materialsgenomefoundation/nobook

File: src/psu410/src/firstprinciples_calculations_and_theory/nickel_as_the_prototype.ipynb
## Nickel as the prototype

This section exemplifies the step-by-step procedure in calculating the
thermal properties within the framework of first-principles phonon
approach, using the elemental metal Ni as the prototype. The calculation
of the formation enthalpy of Ni<sub>3</sub>Al is given at the end. The
calculation in this section is limited to the case for the ferromagnetic
phase, i.e. single microstate, implying that no configurational mixtures
or magnetic phase transitions is considered which is discussed in
Chapter 5.2.5 and Chapter 6.

The Vienna Ab-initio Simulation Package (VASP) \[13-14\] has been
employed for electronic calculations, and the YPHON code \[15\] has been
employed for phonon calculations. VASP is a code based on the
pseudopotential approach to the density functional theory using plane
wave function as the basis set, by which only the valence electrons are
handled explicitly and the core electrons are approximated by an
effective pseudopotential. The same energy cutoff values, which
determine the number of plane waves in the expansion of electronic wave
function, have been used for Ni, Al, and Ni<sub>3</sub>Al. The rationale
for the derivations of the formulations used in this section is to be
given in Chapter for readers who want to have an in-depth understanding
of the physics behind the used formulations.

### Helmholtz energy and quasiharmonic approximation

At present, the most rigorous method to predict the thermodynamic
properties of a material at finite temperatures is the phonon approach.
In such an approach, the microscopic Hamiltonian is expanded up to the
second order. All the thermodynamic quantities are calculated using
formulations derived from the statistical physics without further
approximation. The great importance of the phonon theory is that all the
input parameters can be obtained by means of first-principles
calculations without using any phenomenological parameters.

Let us consider a system with an averaged atomic volume *V*. Neglecting
the electron phonon coupling, it is a well demonstrated procedure \[16\]
to decompose the Helmholtz energy *F*(*V*,*T*) of the system at
temperature *T* into three additive contributions as follows

*Eq. 5‑1* ,

where *E<sub>c</sub>* is the static total energy which is the total
energy of the system at 0 K without any atomic vibrations,
*F<sub>vib</sub>* is the vibrational contribution due to the lattice
ions, and *F<sub>el</sub>* is the electronic contribution due to the
thermal electronic excitation at finite temperature which can become
important for metals at high temperature.

The terminology of “quasiharmonic approximation” arises from the fact
that for a given volume, *F<sub>vib</sub>*(*V*,*T*) is calculated under
the harmonic approximation and the anharmonic effects are carried out
solely through volume dependence of the phonon frequency. The easiest
computational implementation of is to first independently calculate the
Helmholtz energy at several selected volumes near the equilibrium volume
and then use the numerical interpolation to find the Helmholtz energy at
an arbitrary volume. The volume interval is usually at the scale of 3~5%
of the equilibrium volume. Too small volume interval can result in
numerical instability due to the numerical uncertainties in the static
total energy calculation, in particular, when one numerically computes
the first- and especially the second-order derivatives of the Helmholtz
energy in deriving the thermodynamic quantities. It should be noted that
whenever available, analytic formulas should be used instead of the
numerical second-order derivative to avoid numerical errors. For
instance, when the phonon approach is employed, the constant volume heat
capacity has the analytic expression in terms of phonon density of
states.

Nickel metal adopts the fcc structure at ambient conditions and the
primitive unit cell contains one atom. Almost all the existing
first-principles codes have the function to calculate the static total
energy. The static total energy *E<sub>c</sub>* in should be calculated
using the primitive unit cell. As the Helmholtz energy is to be
calculated at several volumes, a good practice is to plot the calculated
static total energy points together with the interpolated energy curve
to examine the convergence of the static total energy calculation. Since
the first-principles method often employs the self-consistent technique,
it could occur that calculations at certain volumes may not convergent,
which should be fixed by trying the various algebraic schemes provided
in most of the existing codes. Furthermore, since certain calculations
involve the second order derivative of the Helmholtz energy, a minor
uncertainty along the static total energy curve can result in large
deviation for the calculated properties such as thermal expansion
coefficient and bulk modulus. In that case, a reasonable solution is to
smoothen the static total energy using the modified Birch-Murnaghan
equation of states (EOS) \[17-18\]

*Eq. 5‑2* .

Plotted in is the calculated static total energy of the elemental metal
Ni with the circles representing the calculated values and the curve
representing that by EOS fitting.

Figure ‑. Static total energy of nickel.

The vibrational contribution to the Helmholtz energy by phonon theory
can be computed by \[19\]

*Eq. 5‑3* ,

where is the Boltzmann’s constant, *ω* represents the phonon frequency,
and is the phonon density of states. It is recommended that is
calculated at the same volume set at which the static total static
energies are calculated.

For the present prototype of Ni, the supercell method for the
calculation of has been employed. The procedure is follows:

1.  Make supercell by enlarging the primitive unit cell according to the
    > defined neighbor interaction distance; Employ the first-principles
    > code (VASP, \[13-14\] in this work) to calculate the interatomic
    > force constants.

2.  Assign the mesh in the wave vector (**q**) space; Make the dynamical
    > matrix at each **q** point; Diagonalize the dynamical matrix to
    > find out the phonon frequencies at each **q** point; And finally
    > collect all the phonon frequencies for all **q** points. The
    > detailed formulation for phonon calculations is given in Chapter .

For the phonon calculations, one can use the open source code YPHON
\[15\] by the present authors. Other choices can be the free ATAT code
\[20\] or the free PHON code \[21\]. For the calculation of the phonon
density of states, we have made a supercell containing 64 atoms which is
a 4×4×4 supercell of the primitive unit cell. Plotted in is the
calculated phonon density of states using YPHON code at the calculated
static equilibrium volume compared with the measured data at 10 K \[22\]
(symbols).

Figure ‑. Phonon density of states of nickel.

For a first-principles thermodynamic calculation, an important step to
avoid possible calculation errors is to examine the phonon dispersions
first. Phonon dispersion \[23\] depicts the evolution of phonon
frequencies along the designated direction for a crystal. Phonon
dispersion can be measured rather accurately by inelastic neutron
scattering \[24-26\] or inelastic x-ray scattering \[27\] experiment.
Plotted in are the calculated phonon dispersions (curves) along the
\[00ζ\], \[0ζ1\], \[0ζζ\], and \[ζζζ\] directions of Ni using YPHON code
compared with the neutron scattering data at 296 K (symbols) with
details in Ref. \[16\].

Figure ‑. Phonon dispersions of nickel. The solid lines represent
results calculated using a supercell containing 256 atoms which is 4×4×4
supercell of the conventional cubic unit cell. The dot-dashed lines
represent results calculated using a supercell containing 64 atoms which
is 4×4×4 supercell of the primitive unit cell.

For the calculation of *F<sub>el</sub>* in , the most computationally
convenient approach is to use the Mermin statistics as follows

*Eq. 5‑4* ,

where is the thermal electronic energy, and *S<sub>el</sub>* is the bare
electronic entropy. Both the calculations of and *S<sub>el</sub>* need
the electronic density of states (EDOS) as input. The electronic density
of states can be obtained during the step of the static total energy
calculation. The detailed formulations for and *S<sub>el</sub>* are
given in Chapter . Since Ni is magnetic, the EDOS of Ni can be
partitioned into those of spin up and spin down due to the spin freedom
of electron. The calculated EDOS for Ni is shown in where the solid,
dot-dashed, and dashed lines represent the total, spin up, and spin down
EDOS with the Fermi energy set to zero.

Figure ‑. Electronic density of states of nickel. That due to spin up is
plotted as positive value and that due to spin down is plotted as
negative value purely for the clarity of the figure. The “total” is the
sum of the absolute values of those of spin up and spin down.

The calculated temperature evolution of Helmholtz energy as a function
of volume for Ni are illustrated in . The circles represent the
calculated static total energies. The solid curves represent the
Helmholtz energy curves from 0 to 1600 K at a temperature increment of
100 K as displayed from top to bottom in . The dashed line marks the
evolution of the equilibrium volume at *P*=0 with increasing
temperature. It is noted that Helmholtz energy always decreases with
increasing temperature due to the entropy term of –*TS*. Note that the
at 0 K the Helmholtz energy is higher than the static total energy due
to the zero point vibrational energy as can be seen when *T* →0 which
reduces to

*Eq. 5‑5* ,

which is positive.

Figure ‑. Temperature evolution of the Helmholtz energy for nickel.

### Volume, entropy, enthalpy, thermal expansion, bulk modulus, and heat capacity 

The equilibrium volume *V<sub>eq</sub>* (*P*,*T*) at given *T* and *P*
can be obtained by finding the root of the following equation

*Eq. 5‑6* .

The dashed line in illustrates *V<sub>eq</sub>* (*P*,*T*) as a function
of *T* from 0 to 1600 K at *P* = 0 for Ni.

The entropy can be calculated through *F* by

*Eq. 5‑7* .

Plotted in is the calculated entropy (curve) of Ni as a function of
temperature from 0 to 1600 K at *P* = 0 compared with the recommended
data (symbols) with details in Ref. \[16\].

Figure ‑. Entropy of nickel as a function of temperature.

Based on *F* and *S*, the enthalpy at given *P* and *T* can be computed
as

*Eq. 5‑8* .

Plotted in is the calculated enthalpy (curve) of Ni as function of
temperature from 0 to 1600 K at *P* = 0 comparing with the recommended
data (open circles) with details in Ref. \[16\]

Figure ‑. Enthalpy of nickel as a function of temperature.

With the equilibrium volume *V<sub>eq</sub>* (*P*,*T*) calculated by ,
the volume thermal expansion coefficient defined by can be calculated by

*Eq. 5‑9* .

Plotted in is the calculated thermal expansion coefficient (curve) of
nickel as function of temperature from 0 to 1600 K at *P* = 0 comparing
with experimental data (symbols) with details in Ref. \[16\]

Figure ‑. Volume thermal expansion coefficient of nickel as a function
of temperature.

The bulk modulus of a material represents the substance's resistance to
uniform compression. Depending on how the temperature varies during
compression, a distinction should be made between the isothermal bulk
modulus (constant temperature) and adiabatic bulk modulus (constant
entropy or no heat transfer). As a matter of fact, most of the
experimental data are adiabatic whereas most of the published
theoretical data are isothermal.

The isothermal bulk modulus, as defined in terms of Gibbs energy shown
by , can be calculated by

*Eq. 5‑10*

Based on the isothermal bulk modulus, the adiabatic bulk modulus can be
calculated by

*Eq. 5‑11* ,

where *C<sub>P</sub>* and *C<sub>V</sub>* represent the constant
pressure heat capacity and constant volume heat capacity respectively.
Plotted in is the calculated bulk moduli (curves) of Ni as function of
temperature from 0 to 1600 K at *P* = 0. The experimental data are from
ultrasonic measurements (symbols, see Ref. \[28\] for more details) that
are therefore adiabatic bulk moduli calculated based on the measured
adiabatic elastic constants using the relation

*Eq. 5‑12* .

Figure ‑. Bulk moduli of nickel as a function of temperature. Solid
line: adiabatic; Dashed line: isothermal.

The heat capacity at constant volume, as defined in terms of Gibbs
energy shown by Eq. 2‑28, can be calculated by

*Eq. 5‑13* ,

where represents the internal energy. The heat capacity at constant
pressure (see ) can then be calculated as

*Eq. 5‑14* ,

utilizing the calculated thermal expansion coefficient in and bulk
modulus in .

It can be advocated that thermal expansion makes the difference between
the heat capacity at constant volume and the heat capacity at constant
pressure. The calculated contributions to the heat capacity of Ni as
function of temperature from 0 to 1600 K at *P* = 0 are illustrated in
where the lattice vibration and the thermal electron contributions have
been separated out. From , it is observed a large difference between the
calcualted *C<sub>P</sub>* (solid line) and the experimental data
(symbols, see Ref. \[18\] for more details) at 600 K due to the magnetic
phase transition which has not been considered in the calculation. It
should be pointed out that for Ni the thermal electronic contribution to
the heat capacity (dashed line in ) is substantial at high temperatures.

Figure ‑. Heat capacity of nickel as a function of temperature.
represents the calculated lattice vibration contribution; represents the
calculated thermal electronic contribution.

### Formation enthalpy of Ni<sub>3</sub>Al

One can do the similar calculations for the elemental metal Al and the
compound Ni<sub>3</sub>Al which has the L1<sub>2</sub> structure,
following the same steps in the calculations of Ni. The formation
enthalpy in the unit of per mole atom can be calculated as

*Eq. 5‑15* ,

where , , and represent the enthalpies of Ni<sub>3</sub>Al, Ni, and Al
in the energy unit of per mole atom, respectively. Plotted in is the
calculated formation enthalpy of Ni<sub>3</sub>Al (curve) as a function
of temperature from 0 to 1600 K at *P* = 0 compared with experimental
data (symbols) with details in Ref. \[16\].

.

Figure ‑. Formation enthalpy of L1<sub>2</sub>-Ni<sub>3</sub>Al with
respect to pure fcc Ni and Al.

File: src/psu410/src/firstprinciples_calculations_and_theory/quantum_theory_for_the_motion_of_electrons.ipynb
## Quantum theory for the motion of electrons

### Schrödinger equation

The Schrödinger equation is typically written as follows

*Eq. 5‑57* ,

where is the reduced Planck constant, **X** an abbreviation of the space
coordinates and spin states of the multiple particle system, the energy
operator called Hamiltonian. When is independent of time *t*, one can
separate the coordinate **X** from the time *t* in finding the solution
of by writing

*Eq. 5‑58* ,

by which the stationary solutions of can be expressed through letting

*Eq. 5‑59* ,

resulting in

*Eq. 5‑60*

*Eq. 5‑61*

Note that is the frequency of de Broglie matter wave.

For any trial function Λ(**X**) (in the Hilbert space) for Ψ(**X**), the
variational principle tells us that the energy of the system always has
a lower bound through a ground state with energy *E<sub>0</sub>*, as

*Eq. 5‑62* ,

where represents the complex conjugate of Λ(**X**), resulting in

*Eq. 5‑63*

which is known as the Rayleigh-Ritz variational principle,

#### Solving the Kohn-Sham Equations for a Solid

For a solid, is still a mathematical challenge with infinite number of
one-electron wave functions to be solved and therefore cannot be solved
directly in the real space. To reduce the dimension of the problem, one
can choose to solve the equation at a specific point in the reciprocal
space. According to Bloch’s theorem, the wave function for a solid can
be written as the product of a wavelike part, , and a cell periodic
part,

*Eq. 5‑95*

where can be expressed as a sum of a finite number of plane waves whose
wave vectors are reciprocal lattice vectors of the crystal

*Eq. 5‑96* .

so that

*Eq. 5‑97*

where the band index *j* is used to number the eigenenergy and the
eigenvector at a given . The number of plane waves is determined by the
following equation

*Eq. 5‑98*

where is called energy cutoff.

Utilize the obtained wave functions, the charge density can be
calculated with the Brillouin zone integration

*Eq. 5‑99*

Where

*Eq. 5‑100*

where the parameter is to make the integration over the charge density
within the primitive unit cell equal to the number of electrons, *N,* in
the primitive unit cell. Numerically, the integration can be
approximated by summation over a set of discrete *k*-mesh as

*Eq. 5‑101*

where *N*<sub>BZ</sub> represents the number of points in the first
Brillouin zone in the *k*-mesh. When a solid possesses symmetry, the
summation in the above equation can be further reduced to the summation
over the irreducible Brillouin zone (IBZ).

*Eq. 5‑102*

where is a weight factor that represents the number of points that are
equivalent to by space group symmetry.

### Special Quasirandom Structures

SQS’s \[43-44\] are specially designed *small-unit-cell* periodic
structures with minimal number of atoms per unit cell, which closely
mimic the most relevant, near-neighbor pair and multisite correlation
functions of random substitutional alloys. The correlation functions are
classified by their *n*-site component “figures” *f* = (*n,m*), where
the index *n* is called vortex for pair, triple, and quadruple
correlations (*n* = 2, 3, and 4); *m* measures the correlation distance.

In the SQS approach, a distribution of distinct local environments is
maintained and their average corresponds to the random alloy. Thus, a
single DFT calculation of an SQS can give many important alloy
properties (e.g. equilibrium bond lengths, charge transfer, formation
enthalpies, etc.) that depend on the existence of those distinct local
environments. The SQS approach has been used extensively to study the
formation enthalpies, bond length distributions, density of states, band
gaps and optical properties in semiconductor alloys. It is noted that
the CE approach can treat short-range ordering efficiently, while it is
not clear how the SQS approach can be used to represent short-range
ordering.

The key quantities in the SQS approach are the *n*-site correlation
functions. Specifically, the 2-site correlation function corresponding
to the 2-site component “figures” (2,*m*) is

Eq. 5‑151

where represents the total number of possible pairs with correlation
distance (neighboring distance) *R<sub>ij</sub>* being equal to *m*. The
3-site correlation function corresponding to the 3-site component
“figures” (3,*m*) is

Eq. 5‑152

where represents the total number of all possible 3-site “figures” with
the correlation distance (size and shape) *R<sub>ijk</sub>* being equal
to *m*. The 4-site correlation function corresponding to the 4-site
component “figures” (4,*m*) is

Eq. 5‑153 ,

where represents the total number of all possible 4-site “figures” with
correlation distance (size and shape) *R<sub>ijkl</sub>* being equal to
*m*.

With a given supercell size *N*, the essential task of the SQS approach
is to search through all configurations that approach as close as
possible to the correlation functions of the perfectly random (*R*)
structure and for the binary system it is

Eq. 5‑154 .

Describing random alloys by small unit-cell periodical structures surely
introduces erroneous correlations beyond a certain distance. However,
since interactions between nearest neighbors are generally more
important than interactions between more distant neighbors, SQS’s can be
constructed in such a way that they exactly reproduce the correlation
functions of a random alloy between the first few nearest neighbors,
deferring errors due to periodicity to more distant neighbors. The
practical procedure could be that to find the structures that match the
2-site correlation functions up to a given neighboring distance, and
then add the conditions matching the high order correlation functions up
to certain correlation distance.

Appendix B is a collection of the SQS’s with a variety of compositions
for binary fcc, bcc, hcp, and L1<sub>2</sub> structures, for ternary
fcc, bcc, and B2 structures, and Perovskite in the cubic ABO<sub>3</sub>
structure. The used format is that of VASP.

### System with multiple microstates (MMS model)

For a system made of multiple microstates, the total partition function
is the summation over the partition functions of all microstates, in ,
as

*Eq. 5‑49* ,

where is the multiplicity of the microstate *σ.* It is immediately
apparent that is the thermal population of the microstate *σ*.
Furthermore, with , one obtains

*Eq. 5‑50* .

relates the total Helmholtz energy, *F(N,V,T)*, of a system with mixing
among multiple microstates and the Helmholtz energy, , of individual
microstates. An important result of is the configurational entropy due
to the mixing among multiple microstates, named as microstate
configurational entropy (MCE) in this book,

*Eq. 5‑51* ,

which makes the entropy of a system with mixing among multiple
microstates as

*Eq. 5‑52* .

Similarly, one can get the heat capacity at constant volume of a system
with mixing among multiple microstates as

*Eq. 5‑53* ,

where the configurational contributions to the heat capacity due to the
mixing among multiple microstates is

*Eq. 5‑54* .

Moreover, the isothermal bulk modulus of a system with mixing among
multiple microstates can be also computed similarly

*Eq. 5‑55* ,

With

*Eq. 5‑56*

with being the partial pressure of the microstate *σ*. This multiple
microstate model (MMS model) is used in Chapter to quantitatively
predict thermal expansion anomalies.

### Vibrational contribution by phonon theory

Under the harmonic/quasiharmonic approximation, the lattice dynamics or
phonon theory is currently the most established method. It truncates the
interaction potential up to the second order. In such a case, in can be
expressed in terms of phonon frequency as follows

*Eq. 5‑32* ,

where the label **g** has the meanings of (*g<sub>1</sub>*,
*g<sub>2</sub>*, …, *g<sub>3N</sub>*) that *g<sub>j</sub>* can take any
integer values from zero to infinite.

As a result, is reduced to

*Eq. 5‑33* ,

or equivalently,

*Eq. 5‑34* ,

where an integration has been used to replace the summation in by means
of introducing a function, , named the phonon density of states (PDOS)
whose integration over *ω* equals to three per atom.

Accordingly, the formulation to calculate the entropy becomes

*Eq. 5‑35* ,

the formulation to calculate the internal energy becomes

*Eq. 5‑36* ,

and the formulation to calculate the heat capacity at constant volume
becomes

*Eq. 5‑37* .

### Volume, entropy, enthalpy, thermal expansion, bulk modulus, and heat capacity 

The equilibrium volume *V<sub>eq</sub>* (*P*,*T*) at given *T* and *P*
can be obtained by finding the root of the following equation

*Eq. 5‑6* .

The dashed line in illustrates *V<sub>eq</sub>* (*P*,*T*) as a function
of *T* from 0 to 1600 K at *P* = 0 for Ni.

The entropy can be calculated through *F* by

*Eq. 5‑7* .

Plotted in is the calculated entropy (curve) of Ni as a function of
temperature from 0 to 1600 K at *P* = 0 compared with the recommended
data (symbols) with details in Ref. \[16\].

Figure ‑. Entropy of nickel as a function of temperature.

Based on *F* and *S*, the enthalpy at given *P* and *T* can be computed
as

*Eq. 5‑8* .

Plotted in is the calculated enthalpy (curve) of Ni as function of
temperature from 0 to 1600 K at *P* = 0 comparing with the recommended
data (open circles) with details in Ref. \[16\]

Figure ‑. Enthalpy of nickel as a function of temperature.

With the equilibrium volume *V<sub>eq</sub>* (*P*,*T*) calculated by ,
the volume thermal expansion coefficient defined by can be calculated by

*Eq. 5‑9* .

Plotted in is the calculated thermal expansion coefficient (curve) of
nickel as function of temperature from 0 to 1600 K at *P* = 0 comparing
with experimental data (symbols) with details in Ref. \[16\]

Figure ‑. Volume thermal expansion coefficient of nickel as a function
of temperature.

The bulk modulus of a material represents the substance's resistance to
uniform compression. Depending on how the temperature varies during
compression, a distinction should be made between the isothermal bulk
modulus (constant temperature) and adiabatic bulk modulus (constant
entropy or no heat transfer). As a matter of fact, most of the
experimental data are adiabatic whereas most of the published
theoretical data are isothermal.

The isothermal bulk modulus, as defined in terms of Gibbs energy shown
by , can be calculated by

*Eq. 5‑10*

Based on the isothermal bulk modulus, the adiabatic bulk modulus can be
calculated by

*Eq. 5‑11* ,

where *C<sub>P</sub>* and *C<sub>V</sub>* represent the constant
pressure heat capacity and constant volume heat capacity respectively.
Plotted in is the calculated bulk moduli (curves) of Ni as function of
temperature from 0 to 1600 K at *P* = 0. The experimental data are from
ultrasonic measurements (symbols, see Ref. \[28\] for more details) that
are therefore adiabatic bulk moduli calculated based on the measured
adiabatic elastic constants using the relation

*Eq. 5‑12* .

Figure ‑. Bulk moduli of nickel as a function of temperature. Solid
line: adiabatic; Dashed line: isothermal.

The heat capacity at constant volume, as defined in terms of Gibbs
energy shown by Eq. 2‑28, can be calculated by

*Eq. 5‑13* ,

where represents the internal energy. The heat capacity at constant
pressure (see ) can then be calculated as

*Eq. 5‑14* ,

utilizing the calculated thermal expansion coefficient in and bulk
modulus in .

It can be advocated that thermal expansion makes the difference between
the heat capacity at constant volume and the heat capacity at constant
pressure. The calculated contributions to the heat capacity of Ni as
function of temperature from 0 to 1600 K at *P* = 0 are illustrated in
where the lattice vibration and the thermal electron contributions have
been separated out. From , it is observed a large difference between the
calcualted *C<sub>P</sub>* (solid line) and the experimental data
(symbols, see Ref. \[18\] for more details) at 600 K due to the magnetic
phase transition which has not been considered in the calculation. It
should be pointed out that for Ni the thermal electronic contribution to
the heat capacity (dashed line in ) is substantial at high temperatures.

Figure ‑. Heat capacity of nickel as a function of temperature.
represents the calculated lattice vibration contribution; represents the
calculated thermal electronic contribution.
