Repository: materialsgenomefoundation/nobook

File: src/psu410/src/gibbs_energy_function/binary_random_solutions.ipynb
### Binary random solutions

From , the Gibbs-Duhem equation of a binary system consisting of
components $A$ and $B$ is written as

Eq. ‑ $0 = - SdT - Vd( - P) - {N_{A}d\mu}_{A} - {N_{B}d\mu}_{B}$

This equation represents a four-dimensional surface. It is self-evident
that both and hold for stable binary solutions too, i.e. the directions
and the curvature of the surface are all negative. To visualize the
four-dimensional surface in the three-dimensional space, one needs to
fix one of the four potentials. As $T$ and $P$ are the natural variables
of Gibbs energy, they are usually chosen to be kept constant. One can
typically investigate behaviors of systems consisting of condensed
phases by varying the temperature at constant pressure. at constant
pressure thus becomes

Eq. ‑ $0 = - SdT - {N_{A}d\mu}_{A} - {N_{B}d\mu}_{B}$

Similar to and , the property of a phase can be represented by a
two-dimensional surface in the three-dimensional space composed of $T$,
$\mu_{A}$, and $\mu_{B}$ under constant $P$, keeping in mind the
following

Eq. ‑
$G_{m} = x_{A}\mu_{A} + x_{B}\mu_{B} = x_{A}_{\ }^{0}G_{A} + x_{B}_{\ }^{0}G_{B} + RT\left( x_{A}l{nx}_{A} + x_{B}l{nx}_{B} \right) +_{\ }^{E}G_{m}$

Since $_{\ }^{E}G_{m}$ must be zero for pure components $A$ and $B$, it
needs to be in the following form

Eq. ‑ $_{\ }^{E}G_{m} = x_{A}x_{B}L_{AB}$

with $L_{AB}$ being a parameter denoting the interaction between
components $A$ and $B$, called interaction parameter. When $L_{AB} = 0$,
the solution is an ideal solution. When $L_{AB}$ is a non-zero constant
independent of temperature and composition, the solution is called a
regular solution. Its excess entropy and excess enthalpy of mixing are
obtained as

Eq. ‑ $_{\ }^{E}S_{m} = \frac{\partial_{\ }^{E}G_{m}}{\partial T} = 0$

Eq. ‑
$_{\ }^{E}H_{m} =_{\ }^{E}G_{m} - T_{\ }^{E}S_{m} = x_{A}x_{B}L_{AB}$

The chemical potential of component $A$ or $B$ in a binary regular
solution can be derived as

Eq. ‑
$\mu_{i} =_{\ }^{0}G_{i} + RTlnx_{i} + \left( 1 - x_{i} \right)^{2}L_{AB}$

In a dilute solution with $x_{i} \rightarrow 0$, one can have

Eq. ‑
$RTln\gamma_{i} = \left( 1 - x_{i} \right)^{2}L_{AB} \approx L_{AB}$

Eq. ‑ $\gamma_{i} = e^{\frac{L_{AB}}{RT}}$

The activity is thus proportional to its mole fraction, which is called
Henry’s law. By the same token, for the solvent, i.e.
$x_{i} \rightarrow 1$,

Eq. ‑ $RTln\gamma_{i} = \left( 1 - x_{i} \right)^{2}L_{AB} \approx 0$

which gives $\gamma_{i} \approx 1$, and its activity approaches its mole
fraction. This is called Raoult’s law.

The stability of a binary solution is derived from as

Eq. ‑
$\left( \frac{\partial\mu_{A}}{\partial N_{A}} \right)_{T,P,N_{B}} = \left\lbrack \frac{RT}{x_{A}} - 2\left( 1 - x_{A} \right)L_{AB} \right\rbrack\frac{1 - x_{A}}{N}$

Eq. ‑
$\left( \frac{\partial\mu_{B}}{\partial N_{B}} \right)_{T,P,N_{A}} = \left\lbrack \frac{RT}{x_{B}} - 2\left( 1 - x_{B} \right)L_{AB} \right\rbrack\frac{1 - x_{B}}{N}$

It should be noted that the two chemical potentials in a binary system
at constant temperature and pressure are dependent on each other due to
the Gibbs-Duhem equation shown in , i.e.

Eq. ‑ $0 = - {N_{A}d\mu}_{A} - {N_{B}d\mu}_{B}$

and the two chemical potentials depend on each other by the following
relation

Eq. ‑
$\left( \frac{\partial\mu_{A}}{\partial\mu_{B}} \right)_{T,P} = - \frac{N_{B}}{N_{A}}$

Therefore, at the limit of stability, both and go to zero at the same
time, which is obtained when

Eq. ‑ $RT = 2{x_{A}x_{B}L}_{AB}$

As the absolute temperature cannot be negative, has no solution for a
solution phase with $L_{AB} < 0$, i.e. the solution phase is stable with
respect to the composition fluctuation. For a solution with
$L_{AB} > 0$, its limit of stability is represented .

A schematic molar Gibbs energy of a solution with $L_{AB} < 0$ at
constant temperature and pressure is shown in along with the ideal and
excess Gibbs energy of mixing. A tangent line on the molar Gibbs energy
of the solution is drawn, and its two intercepts at $x_{B} = 0$ and
$x_{B} = 1$ give the chemical potentials of components $A$ and $B$,
$\mu_{A}$ and $\mu_{B}$ by , respectively. It is evident that $\mu_{A}$
and $\mu_{B}$ are not independent on each other as they are two points
on the same straight line. This is a graphic representation of the
Gibbs-Duhem equation of . The chemical activity of component $B$ is also
depicted with the reference state being the pure B with the same
structure. As shown in , other structures of pure B can be selected as
the reference states of the chemical activity of component B, resulting
in the different distances to its chemical potential in the solution,
thus different values of its chemical activities. It is clear that this
change of reference state for chemical activity does not affect the
chemical potential of the component in the solution.

Figure ‑: Schematic molar Gibbs energy diagram with $L_{AB} < 0$

When $L_{AB} > 0$, represents a parabola in the $T - x_{i}$
two-dimensional coordinate, symmetric with respect to $x_{A}$ and
$x_{B}$, shown in , i.e. the spinodal of the solution. The consolute
point is obtained by applying to and letting equal to zero at the
consolute point

Eq. ‑
$\left( \frac{\partial^{2}\mu_{A}}{\partial N_{A}^{2}} \right)_{T,P,N_{B}} = \left\lbrack - \frac{RT}{x_{A}^{2}} + 2L_{AB} \right\rbrack\left( \frac{1 - x_{A}}{N} \right)^{2} = 0$

which gives

Eq. ‑ $T_{cons} = 2x_{A}^{2}L_{AB}$

Solving and , one obtains $x_{A} = x_{B} = 0.5$ and

Eq. ‑ $T_{cons} = \frac{L_{AB}}{2R}$

Figure ‑: A Spinodal curve with $L_{AB} > 0$

A schematic molar Gibbs energy diagram at temperatures below the
consolute point is shown in . It can be seen that part of the molar
Gibbs energy has negative curvature, and the solution becomes unstable.
The chemical potential thus does not change monotonically with respect
to composition and its derivative changes sign at the inflexion point.

Figure ‑: Schematic molar Gibbs energy diagram with $L_{AB} > 0$

For more complex solutions, $L_{AB}$ can be a function of temperature,
pressure, and compositions. In principle, the temperature and pressure
dependences can be treated by means of formula similar to . There are
various approaches in the literature to consider the composition
dependence of $L_{AB}$. The empirical Redlich-Kister polynomial stands
out as the one most widely used because it can be extrapolated to
ternary and multi-component systems consistently, which will be
discussed in Chapter .

File: src/psu410/src/gibbs_energy_function/elastic_magnetic_and_electric_contributions_to_free_energy.ipynb
## Elastic, magnetic, and electric contributions to free energy

Chapters and focus on the thermal and hydrostatical pressure
contributions to Gibbs energy, which are the two prime variables
affecting phase stability in typical experimental environments. However,
there are other internal and external contributions, which are
particularly important for crystalline phases. Two important internal
contributions are from magnetic and electric polarizations of materials
with the corresponding external contributions due to the magnetic and
electric fields. Furthermore, for non-hydrostatic pressing of solid
phases, the $PV$ term in the combined law is to be replaced by elastic
energy calculated from elastic stress and elastic strain. The
corresponding works done to a system are as follows \[3\]

Eq. ‑
$dW_{elastic} = - V\sum_{i,j,k,l}^{}{\sigma_{ij}{d\varepsilon}_{kl}}$

Eq. ‑ $dW_{magnetic} = - V\sum_{i}^{}{H_{i}{dB}_{i}}$

Eq. ‑ $dW_{electric} = - V\sum_{i}^{}{E_{i}{dD}_{i}}$

where $i,j,\ k,\ l = 1,2,3$, $\sigma_{ij}$ and $\varepsilon_{kl}$ are
the components of stress and strain; $H_{i}$ and $B_{i}$ are the
components of magnetic field and magnetic induction; $E_{i}$ and $D_{i}$
are the components of electric field and electric displacement; and $V$
is the volume of the crystal. The negative sign in front of the equation
is due to the fact that the system does work to the surroundings when it
expands its volume due to the strain, magnetic induction, and electric
displacement.

Using the combined law of thermodynamics, can thus be re-written as
follows

Eq. ‑
$dU = TdS - V\left( \sum_{i,j,k,l}^{}{\sigma_{ij}{d\varepsilon}_{kl}} + \sum_{i}^{}{H_{i}{dB}_{i}} + \sum_{i}^{}{E_{i}{dD}_{i}} \right) + \sum_{}^{}\mu_{i}{dN}_{i} - Dd\xi$

The Legendre transformation similar to Helmholtz energy and Gibbs
energy, and , can be made to obtain the following characteristic free
energy functions

Eq. ‑ $dF = d(U - TS)$

$$= - SdT - V\left( \sum_{i,j,k,l}^{}{\sigma_{ij}{d\varepsilon}_{kl}} + \sum_{i}^{}{H_{i}{dB}_{i}} + \sum_{i}^{}{E_{i}{dD}_{i}} \right) + \sum_{}^{}\mu_{i}{dN}_{i} - Dd\xi$$

Eq. ‑ $dF_{H} = d\left( U - TS + \sum_{i}^{}{H_{i}B_{i}} \right)$

$$= - SdT - V\left( \sum_{i,j,k,l}^{}{\sigma_{ij}{d\varepsilon}_{kl}} - \sum_{i}^{}{B_{i}dH_{i}} + \sum_{i}^{}{E_{i}{dD}_{i}} \right) + \sum_{}^{}\mu_{i}{dN}_{i} - Dd\xi$$

Eq. ‑ $dF_{E} = d\left( U - TS + \sum_{i}^{}{E_{i}D_{i}} \right)$

$$= - SdT - V\left( \sum_{i,j,k,l}^{}{\sigma_{ij}{d\varepsilon}_{kl}} + \sum_{i}^{}{H_{i}{dB}_{i}} - \sum_{i}^{}{D_{i}{dE}_{i}} \right) + \sum_{}^{}\mu_{i}{dN}_{i} - Dd\xi$$

Eq. ‑
$dF_{EH} = d\left( U - TS + \sum_{i}^{}{H_{i}B_{i}} + \sum_{i}^{}{E_{i}D_{i}} \right)$

$$= - SdT - V\left( \sum_{i,j,k,l}^{}{\sigma_{ij}{d\varepsilon}_{kl}} - \sum_{i}^{}{B_{i}{dH}_{i}} - \sum_{i}^{}{D_{i}{dE}_{i}} \right) + \sum_{}^{}\mu_{i}{dN}_{i} - Dd\xi$$

Eq. ‑
$dG = d\left( U - TS + \sum_{i,j,k,l}^{}{\sigma_{ij}\varepsilon_{kl}} + \sum_{i}^{}{H_{i}B_{i}} + \sum_{i}^{}{E_{i}D_{i}} \right)$

$$= - SdT + V\left( \sum_{i,j,k,l}^{}{\varepsilon_{ij}d\sigma}_{kl} + \sum_{i}^{}{B_{i}dH_{i}} + \sum_{i}^{}{D_{i}{dE}_{i}} \right) + \sum_{}^{}\mu_{i}{dN}_{i} - Dd\xi$$

From above equations, it can be seen that the natural variables of
various free energies are
$F\left( T,\ \varepsilon_{ij},\ B_{i},\ D_{i},\ N_{i},\ \xi \right)$,
$F_{H}\left( T,\ \varepsilon_{ij},\ H_{i},\ D_{i},\ N_{i},\ \xi \right)$,
$F_{E}\left( T,\ \varepsilon_{ij},\ B_{i},\ E_{i},\ N_{i},\ \xi \right)$,
$F_{EH}\left( T,\ \varepsilon_{ij},\ H_{i},\ E_{i},\ N_{i},\ \xi \right)$,
and $G\left( T,\ \sigma_{ij},\ H_{i},\ E_{i},\ N_{i},\ \xi \right)$.
Clearly, there can be more combinations when the components of
$\varepsilon_{ij}$, $D_{i}$, and $B_{i}$ are partially replaced by their
conjugate potentials. The free energies listed above are useful
depending on how the system is constrained by the surroundings. For
practical applications, the elastic, magnetic, and electric properties
are usually considered for phases with fixed compositions, and at
equilibrium can then be written as

Eq. ‑
$dG = - SdT + V\left( \sum_{i,j,k.l}^{}{\varepsilon_{ij}d\sigma}_{kl} + \sum_{i}^{}{B_{i}dH_{i}} + \sum_{i}^{}{D_{i}{dE}_{i}} \right) + \mu dN$

The corresponding Gibbs-Duhem equation follows as below

Eq. ‑
$0 = - SdT + V\left( \sum_{i,j,k,l}^{}{\varepsilon_{ij}d\sigma}_{kl} + \sum_{i}^{}{B_{i}dH_{i}} + \sum_{i}^{}{D_{i}{dE}_{i}} \right) - Nd\mu$

The general differential form of a molar quantity can be extended from
as follows as a one-component system

Eq. ‑

Eq. ‑

Eq. ‑

Eq. ‑

The first derivatives in to are the second directives of Gibbs energy
with respect to its natural variables, i.e. potentials, and have their
respective nomenclatures as shown in . The limit of stability follows
and can be re-written as

Eq. ‑
$\left( \frac{\partial X_{i}}{\partial Y_{i}} \right)_{N,Y_{j}} = \infty$

This means that the derivatives in to , i.e. the quantities in , diverge
at the limit of stability.

Table ‑: Physical quantities related to the first derivatives in to .
The table is symmetric due to the Maxwell relations related to the
second directives of Gibbs energy with respect to its natural variables.

|                      | T                                  | $$\sigma_{kl}$$                    | $$E_{k}$$                             | $$H_{k}$$                             |
|----------------------|------------------------------------|------------------------------------|---------------------------------------|---------------------------------------|
| S                    | C/T, heat capacity                 | $\alpha_{kl}$, piezocaloric effect | $p_{k}$, electrocaloric effect        | $m_{k}$, magnetocaloric effect        |
| $$\varepsilon_{ij}$$ | $\alpha_{ij}$, thermal expansion   | $s_{ijkl}$, elastic compliance     | $d_{ijk}$, converse piezoelectricity  | $q_{ijk}$, piezomagnetic moduli       |
| $$D_{i}$$            | $p_{i}$, pyroelectric coefficients | $d_{ikl}$, piezoelectric moduli    | $k_{ik}$, permittivities              | $a_{ik}$, magnetoelectric coefficient |
| $$B_{i}$$            | $m_{i}$, pyromagnetic coefficient  | $q_{ikl}$, piezomagnetic moduli    | $a_{ik}$, magnetoelectric coefficient | $\mu_{ik}$, permeability              |

File: src/psu410/src/gibbs_energy_function/index.ipynb
# Gibbs energy function

As shown in through , all functions have $N_{i}$ and $\xi$ as natural
variables while they differ in other two natural variables. In typical
materials-related experiments, temperature and pressure are the two
variables controlled. They are also the natural variables of Gibbs
energy. Consequently, Gibbs energy is the most widely used function in
thermodynamics of materials science. The rest of this book focuses on
Gibbs energy for this reason. In this chapter, the mathematical formulas
for Gibbs energy of phases with fixed and variable compositions are
discussed which are needed for quantitative calculations of Gibbs energy
under given values of its natural variables.

From , the molar Gibbs energy can be defined as

Eq. ‑
$G_{m}\left( T,P,x_{i},\xi \right) = \frac{G}{N} = \sum_{}^{}\mu_{i}x_{i}$

The molar entropy, molar volume, chemical potential, and the driving
force can be obtained from as

Eq. ‑
$S_{m} = \frac{S}{N} = - \frac{1}{N}\left( \frac{\partial G}{\partial T} \right)_{P,\ N_{i},\ \xi} = {- \left( \frac{\partial G_{m}}{\partial T} \right)}_{P,\ x_{i},\ \xi}$

Eq. ‑
$V_{m} = \frac{V}{N} = \frac{1}{N}\left( \frac{\partial G}{\partial P} \right)_{T,\ N_{i},\ \xi} = \left( \frac{\partial G_{m}}{\partial P} \right)_{T,\ x_{i},\ \xi}$

Eq. ‑
$\mu_{i} = \left( \frac{\partial G}{\partial N_{i}} \right)_{T,P,N_{j \neq i},\ \xi}$

Eq. ‑
$- D = \left( \frac{\partial G}{\partial\xi} \right)_{T,P,N_{i}\ }$

Based on , the molar enthalpy is written as

Eq. ‑ $H_{m} = G_{m} + TS_{m}$

Other physical properties of the system can also be represented by the
partial derivatives of Gibbs energy such as heat capacity, $C_{P}$,
volume thermal expansivity, $\alpha_{V}$, isothermal compressibility,
$\kappa_{T}$, as follows under constant pressure or temperature

Eq. ‑
$C_{P} = \left( \frac{\partial Q}{\partial T} \right)_{P} = \left( \frac{\partial H}{\partial T} \right)_{P} = T\left( \frac{\partial(G + TS)}{\partial T} \right)_{P} = T\left( \frac{\partial S}{\partial T} \right)_{P} = - T\left( \frac{\partial^{2}G}{\partial T^{2}} \right)_{P}$

Eq. ‑
$\alpha_{V} = \frac{\left( \frac{\partial V}{\partial T} \right)_{P}}{V} = \frac{\left( \frac{\left( \partial G/\partial( - P) \right)_{T}}{\partial T} \right)_{P}}{\left( \partial G/\partial( - P) \right)_{T}} = \frac{\frac{\partial^{2}G}{\partial T\partial( - P)}}{\left( \partial G/\partial( - P) \right)_{T}}$

Eq. ‑
$\kappa_{T} = \frac{\left( \frac{\partial V}{\partial( - P)} \right)_{T}}{V} = \frac{\left( \frac{\left( \partial G/\partial( - P) \right)_{T}}{\partial( - P)} \right)_{T}}{\left( \partial G/\partial( - P) \right)_{T}} = \frac{\frac{\partial^{2}G}{\partial( - P)^{2}}}{\left( \partial G/\partial( - P) \right)_{T}} = \frac{1}{B}$

where the $N_{i}$ and $\xi$ are kept constant for all partial
derivatives, and $B$ is the bulk modulus.

In , $G$ cannot be directly replaced by $G_{m}$ because *N* also depends
on *N<sub>i</sub>*. The thermodynamic quantities under such conditions,
i.e. varying the amount of a component at constant temperature and
pressure, are called partial quantities which are introduced in Eq. 1‑8
for partial entropy and for partial enthalpy. This definition can be
extended to all molar quantities such as partial volume and partial
Gibbs energy. Partial quantities of a molar quantity, $A$, can thus be
defined in general as

Eq. ‑
$A_{i} = \left( \frac{\partial A}{\partial N_{i}} \right)_{T,P,N_{j \neq i},\ \xi}$

The general differential form of a molar quantity for a system at
equilibrium can be represented by its partial quantities as

Eq. ‑
$dA = \left( \frac{\partial A}{\partial T} \right)dT + \left( \frac{\partial A}{\partial P} \right)dP + \sum_{}^{}\left( \frac{\partial A}{\partial N_{i}} \right){dN}_{i}$

where the subscripts representing variables kept constant, i.e. the
remaining natural variables of Gibbs energy not in the denominator, are
omitted for simplicity. This will be done throughout the book unless
specified otherwise.

Using the following relations: $A = NA_{m}$, $N = \sum_{}^{}N_{j}$,
$x_{i} = N_{i}/N$,
$\frac{{\partial x}_{i}}{{\partial N}_{i}} = \left( 1 - x_{i} \right)/N$,
and $\frac{{\partial x}_{k}}{{\partial N}_{i}} = {- x}_{k}/N$, can be
derived as, under constant T and P,

Eq. ‑
$A_{i} = A_{m} + N\sum_{j = 1}^{c}{\frac{\partial A_{m}}{\partial x_{j}}\frac{\partial x_{j}}{\partial N_{i}}} = A_{m} + \frac{\partial A_{m}}{\partial x_{i}} - \sum_{j = 1}^{c}x_{j}\frac{\partial A_{m}}{\partial x_{j}}$

where the summation is for all *c* components and the partial
derivatives are taken with other mole fractions kept constant. However,
mole fractions are not independent, but follow the relation
$\sum_{}^{}x_{i} = 1$. Taking $x_{1} = 1 - \sum_{j = 2}^{c}x_{j}$ as the
dependent mole fraction, can be rewritten as

Eq. ‑
$A_{i} = A_{m} + \left( \frac{\partial A_{m}}{\partial x_{i}} - \frac{\partial A_{m}}{\partial x_{1}} \right) - \sum_{j = 2}^{c}x_{j}\left( \frac{\partial A_{m}}{\partial x_{j}} - \frac{\partial A_{m}}{\partial x_{1}} \right)$

The difference of the partial derivatives in the parenthesis in
represents the partial derivative of $A_{m}$ with respect to the mole
fraction of one component when the first component is selected as the
dependent component. Applying and to Gibbs energy, the partial Gibbs
energy or chemical potential of component $i$ is obtained as

Eq. ‑
$\mu_{i} = G_{i} = G_{m} + \frac{\partial G_{m}}{\partial x_{i}} - \sum_{j = 1}^{c}x_{j}\frac{\partial G_{m}}{\partial x_{j}} = G_{m} + \left( \frac{\partial G_{m}}{\partial x_{i}} - \frac{\partial G_{m}}{\partial x_{1}} \right) - \sum_{j = 2}^{c}x_{j}\left( \frac{\partial G_{m}}{\partial x_{j}} - \frac{\partial G_{m}}{\partial x_{1}} \right)$

The derivatives in the stability equation, , are defined with the molar
quantities kept constant. On the other hand, Gibbs energy has two
potentials, temperature and pressure, as natural variables instead. One
would thus need to compare the stability conditions when a variable kept
fixed is changed from a molar quantity to its conjugate potential. This
can be carried out through the use of Jacobians to change the
independent variables

Eq. ‑
$\frac{\partial\left( Y_{i},Y_{j} \right)}{\partial\left( X_{i},X_{j} \right)} = \left( \frac{\partial Y_{i}}{\partial X_{i}} \right)_{Y_{j}}\left( \frac{\partial Y_{j}}{\partial X_{j}} \right)_{X_{i}} = \left( \frac{\partial Y_{i}}{\partial X_{i}} \right)_{X_{j}}\left( \frac{\partial Y_{j}}{\partial X_{j}} \right)_{X_{i}} - \left( \frac{\partial Y_{i}}{\partial X_{j}} \right)_{X_{i}}\left( \frac{\partial Y_{j}}{\partial X_{i}} \right)_{X_{j}}$

For a stable system, both
$\left( \frac{\partial Y_{i}}{\partial X_{i}} \right)_{X_{j}}$ and
$\left( \frac{\partial Y_{j}}{\partial X_{j}} \right)_{X_{i}}$ are
positive based on . Using the Maxwell relation shown by , one thus
obtains

Eq. ‑
$\left( \frac{\partial Y_{i}}{\partial X_{i}} \right)_{X_{j}} - \left( \frac{\partial Y_{i}}{\partial X_{i}} \right)_{Y_{j}} = \left( \frac{\partial Y_{i}}{\partial X_{j}} \right)_{X_{i}}\left( \frac{\partial Y_{j}}{\partial X_{i}} \right)_{X_{j}}/\left( \frac{\partial Y_{i}}{\partial X_{i}} \right)_{X_{j}} \geq 0$

This means that
$\left( \frac{\partial Y_{i}}{\partial X_{i}} \right)_{Y_{j}}$ will go
to zero before
$\left( \frac{\partial Y_{i}}{\partial X_{i}} \right)_{X_{j}}$ does. It
indicates that the stability condition becomes more restrictive when
potentials are kept constant in place of their conjugate molar
quantities. Based on the Gibbs-Duhem equation of , the maximum number of
independent potentials is *c+1*, and the last potential is dependent,
i.e.

Eq. ‑
$\left( \frac{\partial Y_{c + 2}}{\partial X_{c + 2}} \right)_{Y_{j \leq c + 1}} = 0$

Therefore, the limit of stability is determined when the derivative
becomes zero with one molar quantity kept constant, e.g.

Eq. ‑
$\left( \frac{\partial Y_{c + 1}}{\partial X_{c + 1}} \right)_{Y_{j < c + 1},X_{c + 2}} = 0$

This is because this derivative reaches zero faster than any other
derivatives with more molar quantities kept constant. shows that all
molar quantities diverge at the limit of stability. The consolute point
is obtained with $c$ additional conditions as follows based on

Eq. ‑
$\left( \frac{\partial^{2}Y_{i}}{\partial\left( X_{i} \right)^{2}} \right)_{Y_{j \leq c + 1, \neq i},X_{c + 2}} = 0$

Together with , all $c + 1$ independent potentials at the consolute
point can be determined. It is evident that the consolute point is a
zero-dimensional point in a two-dimensional space of independent
potentials in a one-component system. With the addition of a second
component to form a binary system, this consolute point in the
one-component system extends into a one-dimensional line. This line
represents the limit of stability of the binary system, and a consolute
point is located at the end of this line. It is thus evident that in a
system with $c$ independent components, the limit of stability is a
*c-1*-dimensional hypersurface in a space of $c + 1$ independent
potentials, while the consolute point is a zero-dimensional point in all
systems, which may be called the invariant critical point.

File: src/psu410/src/gibbs_energy_function/phases_with_fixed_compositions.ipynb
## Phases with fixed compositions

The homogeneous system discussed so far means that there is only one
phase in the system, i.e. a single-phase system. A phase with a fixed
composition can be a pure element or a stoichiometric compound. There is
thus only one independent component in the system. A stoichiometric
compound contains more than one element, but the relative amounts of
each element are fixed by the stoichiometry and cannot vary
independently, i.e., $dN_{i} = x_{i}dN$. The combined law of
thermodynamics becomes

Eq. ‑
$dG = - SdT - Vd( - P) + \left( \sum_{}^{}{x_{i}\mu_{i}} \right)dN - Dd\xi = - SdT - Vd( - P) + G_{m}dN - Dd\xi$

$G_{m}$ is the molar Gibbs energy of the stoichiometric compound and can
be regarded as the chemical potential of the stoichiometric
phase,$\ \alpha$,

Eq. ‑ $G_{m} = \mu^{\alpha} = \sum_{}^{}{x_{i}\mu_{i}}$

The chemical potential of individual components in the phase cannot be
defined because the amount of each component cannot be varied
independently. For a stoichiometric phase of $N$ moles of atoms at
equilibrium with $dG$=$Nd\mu^{\alpha} + \mu^{\alpha}dN$, reduces to

Eq. ‑ $\ 0 = - SdT - Vd( - P) - Nd\mu^{\alpha}$

which is the Gibbs-Duhem equation, , applied to a stoichiometric phase.
It can be represented graphically by a surface in a three-dimensional
space composed of $\ \mu^{\alpha}$, *T* and *–P*. The direction of the
surface is represented by the three partial directives between any two
of $\ \mu^{\alpha}$, *T* and *–P* with the third one kept constant, i.e.

Eq. ‑
$\ \left( \frac{\partial\mu^{\alpha}}{\partial T} \right)_{P} = - \frac{S}{N} = - S_{m}$

Eq. ‑
$\ \left( \frac{\partial\mu^{\alpha}}{\partial( - P)} \right)_{T} = - \frac{V}{N} = - V_{m}$

Eq. ‑
$\ \left( \frac{\partial( - P)}{\partial T} \right)_{\mu^{\alpha}} = - \frac{S}{V} = - \frac{S_{m}}{V_{m}}$

Based on Nernst’s heat theorem, the entropy difference between two
crystals approaches zero when the temperature approaches absolute zero.
It is thus a common practice to put $S = 0$ for a crystal at 0 K. This
is usually referred as the third law of thermodynamics. From the
definition of entropy change by , $S$ or $S_{m}$ is always positive at
finite temperatures as the system or the crystal absorbs heat from the
surroundings to increase its temperature. $V$ or $V_{m}$ of a phase is a
well-defined physical quantity, and its absolute value can be given and
is always positive. The above three equations can be written in a
general form as

Eq. ‑
$\ \left( \frac{\partial Y_{i}}{\partial Y_{j}} \right)_{Y_{k}} = - \frac{X_{j}}{X_{i}} < 0$

The surface thus has negative slopes in all its directions. The
curvature of the surface can be derived from

Eq. ‑
$\ \left( \frac{\partial^{2}Y_{i}}{\partial\left( Y_{j} \right)^{2}} \right)_{Y_{k}} = - \left( \frac{\partial\left( \frac{X_{j}}{X_{i}} \right)}{\partial Y_{j}} \right)_{Y_{k}} = - \frac{1}{X_{i}}\left( \frac{\partial X_{j}}{\partial Y_{j}} \right)_{Y_{k}} + \frac{X_{j}}{\left( X_{i} \right)^{2}}\left( \frac{\partial X_{i}}{\partial Y_{j}} \right)_{Y_{k}} = - \frac{1}{X_{i}}\left\lbrack \left( \frac{\partial X_{j}}{\partial Y_{j}} \right)_{Y_{k}} - \frac{X_{j}}{X_{i}}{\left( \frac{\partial X_{i}}{\partial Y_{i}} \right)\left( \frac{\partial Y_{i}}{\partial Y_{j}} \right)}_{Y_{k}} \right\rbrack = - \frac{1}{X_{i}}\left\lbrack \left( \frac{\partial X_{j}}{\partial Y_{j}} \right)_{Y_{k}} + \left( \frac{X_{j}}{X_{i}} \right)^{2}\left( \frac{\partial X_{i}}{\partial Y_{i}} \right)_{Y_{k}} \right\rbrack < 0$

Both terms inside the last bracket are positive for a system in a state
of stable internal equilibrium, and the surface thus has a negative
curvature and is convex everywhere as shown in .

Figure ‑: Gibbs energy of a one-component phase as a function of
temperature and negative pressure, showing the convex shape

From experimental observations, it is known that
$S_{m}^{vapor} \gg S_{m}^{liquid} > S_{m}^{solid}$. The curves of
$G_{m}$ or $\mu^{\alpha}$ plotted with respect to $T$ at constant $P$
would thus have the most negative slope for a vapour phase followed by
its liquid and solid phases. As an example, shows Gibbs energy of Zn in
its solid, liquid, and vapour forms as a function of $T$ at constant
$P = 1$ atmospheric pressure.

Figure ‑: Molar Gibbs energy of Zn as a function of T at constant P

Similarly it is common that
$V_{m}^{vapor} \gg V_{m}^{liquid} > V_{m}^{solid}$, and the curves of
$G_{m}$ or $\mu^{\alpha}$ plotted with respect to $P$ at constant $T$
would thus have the most positive slope for a vapour phase followed by
its liquid and solid phases, though there are cases that
$V_{m}^{liquid} < V_{m}^{solid}$ such as those of water and ice. As an
example, shows Gibbs energy of Fe in its two solid (fcc and bcc),
liquid, and vapour forms as a function of $P$ at constant $T = 1273K$.

Figure ‑: Molar Gibbs energy of Zn as a function of P at constant T

The quantities measurable by experiments typically include temperature,
pressure, volume, composition, and amount of heat flow in the combined
law of thermodynamics discussed so far. By measuring the heat needed to
increase the temperature of a phase, the heat capacity of the phase is
obtained as shown by Eq. 2‑7. A typical heat capacity curve as a
function of temperature is shown in for fcc-Al, hcp-Mg, and an
intermetallic phase Al<sub>12</sub>Mg<sub>17</sub>.

Figure ‑: Heat capacity of fcc-Al, hcp-Mg, and
Al<sub>12</sub>Mg<sub>17</sub> as a function of temperature

There are various theoretical models for the heat capacity under
constant volume to be discussed in Chapter 5 of this book, which is
defined as

Eq. ‑
$C_{V} = \left( \frac{\partial U}{\partial T} \right)_{V} = T\left( \frac{\partial(F + TS)}{\partial T} \right)_{V} = T\left( \frac{\partial S}{\partial T} \right)_{V} = - T\left( \frac{\partial^{2}F}{\partial T^{2}} \right)_{V}$

To establish the relationship between $C_{P}$ defined by and $C_{V}$,
$U$ needs to be represented as a function of $T$ and $V$ in terms of $G$
and its derivatives with respect to Gibbs energy’s natural variables of
$T$ and $P$. It can be done as follows

Eq. ‑
$dV = \frac{\partial V}{\partial T}dT + \frac{\partial V}{\partial( - P)}d( - P) = - \frac{\partial^{2}G}{\partial T( - P)}dT - \frac{\partial^{2}G}{\partial( - P)^{2}}d( - P)$

Eq. ‑
$dU = \frac{\partial(G + TS - PV)}{\partial T}dT + \frac{\partial(G + TS - PV)}{\partial( - P)}d( - P) = - \left( T\frac{\partial^{2}G}{\partial T^{2}} - P\frac{\partial^{2}G}{\partial T( - P)} \right)dT—\left( T\frac{\partial^{2}G}{\partial T( - P)} + P\frac{\partial^{2}G}{\partial( - P)^{2}} \right)\left( - \frac{1}{\frac{\partial^{2}G}{\partial( - P)^{2}}}dV + \frac{\frac{\partial^{2}G}{\partial T( - P)}}{\frac{\partial^{2}G}{\partial( - P)^{2}}}dT \right) = - \left\lbrack T\frac{\partial^{2}G}{\partial T^{2}} - T\frac{\left( \frac{\partial^{2}G}{\partial T( - P)} \right)^{2}}{\frac{\partial^{2}G}{\partial( - P)^{2}}} \right\rbrack dT + \left( - T\frac{\frac{\partial^{2}G}{\partial T( - P)}}{\frac{\partial^{2}G}{\partial( - P)^{2}}} + P \right)dV$

Eq. ‑
$C_{V} = C_{P} + T\frac{\left( \frac{\partial^{2}G}{\partial T( - P)} \right)^{2}}{\frac{\partial^{2}G}{\partial( - P)^{2}}} = C_{P} - \frac{\alpha_{V}^{2}VT}{\kappa_{T}} = C_{P} - \alpha_{V}^{2}BVT$

where the thermal expansion, $\alpha_{V}$, and the compressibility or
bulk modulus, $\kappa_{T}$ or $B$, are defined by and , respectively.
From the heat capacity, the enthalpy and entropy can be obtained by
integration of at a constant pressure

Eq. ‑
$S = S_{0} + \int_{0}^{T}\frac{C_{P}}{T}dT = S_{0} + \int_{0}^{298.15}\frac{C_{P}}{T}dT + \int_{298.15}^{T}\frac{C_{P}}{T}dT = S_{298.15} + \int_{298.15}^{T}\frac{C_{P}}{T}dT$

Eq. ‑
$H = H_{0} + \int_{0}^{T}C_{P}dT = H_{0} + \int_{0}^{298.15}C_{P}dT + \int_{298.15}^{T}C_{P}dT = H_{298.15} + \int_{298.15}^{T}C_{P}dT$

In the above equations, two temperature ranges of integration are chosen
for practical applications as most processing procedures in the field of
materials science and engineering take place at temperatures above the
room temperature. Based on the third-law of thermodynamics, $S_{0} = 0$,
$S_{298.15}$ can be obtained by integration. On the other hand for
$H_{0} = U_{0} + PV$, one does not know the absolute value of the
internal energy and thus have to select a reference state for $H$. In
principle, the reference state can be arbitrarily chosen. A widely used
reference state in the thermodynamic modeling practice is to set
$H_{298.15}^{SER} = 0$ at ambient pressure for pure elements at their
respective stable structures at room temperature, called stable element
reference (SER) state with

Eq. ‑
$G_{298.15}^{SER} = H_{298.15}^{SER} - TS_{298.15}^{SER} = - TS_{298.15}^{SER}$

It is further noted that after defining $S_{298.15}$ and $H_{298.15}$,
one only needs the heat capacity at higher temperatures. This makes the
mathematical representation of heat capacity simpler due to a relatively
simple temperature dependence of heat capacity at higher temperatures in
comparison with the variation at lower temperatures. One common
expression for heat capacity at high temperatures and ambient pressure
is as follows

Eq. ‑ $C_{P} = c + dT + \frac{e}{T^{2}} + fT^{2}$

where c, d, e, and f are parameters fitted to experimental or theoretic
data and compiled in various handbooks.

The corresponding $S$, $H$, and $G$ are obtained as

Eq. ‑ $S = b^{'} + clnT + dT - \frac{e}{{2T}^{2}} + \frac{f}{2}T^{2}$

Eq. ‑ $H = a + cT + \frac{d}{2}T^{2} - \frac{e}{T} + \frac{f}{3}T^{3}$

Eq. ‑
$G = H - TS = a - bT - cTlnT - \frac{d}{2}T^{2} - \frac{e}{2T} - \frac{f}{6}T^{3}$

with $b = b^{'} - c$. The integration constants $b^{'}$ and $a$ are
evaluated from $S_{298.15}$ and $H_{298.15}$. As an example, the
enthalpy and entropy of Zn in solid (hcp), liquid, and gas forms are
plotted in and , respectively. The distances between any two curves in
and represent the enthalpy or entropy differences between the two
phases. It can be seen that the gas has much higher enthalpy and entropy
than the solid and liquid.

Figure ‑: Enthalpy of Zn as a function of temperature at one atmospheric
pressure

Figure ‑: Entropy of Zn as a function of temperature at one atmospheric
pressure

Similarly, one can add the pressure dependence into the Gibbs energy
function such as

Eq. ‑
$G = a - bT - cTlnT - \frac{d}{2}T^{2} - \frac{e}{2T} - \frac{f}{6}T^{3} + gP + hTP + mP^{2}$

where g, h, and m are parameters fitted to experimental or theoretic
data and compiled in various handbooks.

The expression for $V$ can be derived as

Eq. ‑ $V = g + hT + 2mP$

The Helmholtz energy can be expressed as a function of its natural
variables by solving $P\ $ from

Eq. ‑
$F = G - PV = a - bT - cTlnT - \frac{d}{2}T^{2} - \frac{e}{2T} - \frac{f}{6}T^{3} - \frac{(g + hT - V)^{2}}{4m}$

In the literature there are many models to represent the temperature and
pressure dependences of thermodynamic properties. The Gibbs energy
difference between a stoichiometric compound and the components at their
reference states of which the compound is composed,
${_{\ }^{0}G}_{i}^{ref}$, is termed as Gibbs energy of formation, i.e.

Eq. ‑ $\mathrm{\Delta}_{f}G = G - \sum_{}^{}N_{i}{_{\ }^{0}G}_{i}^{ref}$

with $N_{i}$ being the stoichiometry of the compound. Similarly,
enthalpy of formation, entropy of formation, and heat capacity of
formation with respect to components at their reference states,
$_{\ }^{0}H_{i}^{ref}$, $_{\ }^{0}S_{i}^{ref}$, and
$_{\ }^{0}{C_{P}}_{i}^{ref}$, can be defined as

Eq. ‑ $\mathrm{\Delta}_{f}H = H - \sum_{}^{}{N_{i}_{\ }^{0}H_{i}^{ref}}$

Eq. ‑ $\mathrm{\Delta}_{f}S = S - \sum_{}^{}{N_{i}_{\ }^{0}S_{i}^{ref}}$

Eq. ‑
$\mathrm{\Delta}_{f}C_{P} = C_{P} - \sum_{}^{}{N_{i}_{\ }^{0}{C_{P}}_{i}^{ref}}$

It should be mentioned that one mole of a compound usually refers to one
mole of formula of stoichiometry of the compound. With a formula like
$A_{a}B_{b}C_{c}$, the compound is composed of total $(a + b + c)$ moles
of components. One should thus be very careful when dealing with
numerical values to be sure whether the data is in terms of per mole of
formula or per mole of components. At the same time the reference states
must be clearly defined. When the SER state defined in is selected as
the reference state, the above formation quantities are called standard
formation quantities such as standard enthalpy of formation.

Since there are only two independent potentials in a one-component
system, its limit of stability can be evaluated with one potential kept
constant, i.e. either $T$ or $P$. Consequently, either Helmholtz energy
or enthalpy is to be used in deriving the limit of stability of a
homogeneous system. For the practical usefulness, let us use Helmholtz
energy because its natural variables of $T$ and *V* are measurable
quantities in typical experiments, while one of the natural variables of
enthalpy, entropy, is not. From and , the limit of stability for a
one-component system at constant temperature can be written as

Eq. ‑
$\left( \frac{\partial( - P)}{\partial V} \right)_{T,N} = F_{VV} = \frac{1}{V\kappa_{T}} = \frac{B}{V} = 0$

where the isothermal compressibility and bulk modulus, $\kappa_{T}$ and
$B$, are defined in . The limit of stability is thus determined when the
isothermal compressibility diverges or the bulk modulus becomes zero
because $V$ has finite values at any temperatures. It is evident that
Helmholtz energy must have higher order dependence on volume than in for
a system with instability because $F_{VV}$ from is constant.

From , the consolute point is defined by

Eq. ‑
$F_{VVV} = \left( \frac{\partial^{2}( - P)}{\partial V^{2}} \right)_{T,N} = \frac{\partial\left( \frac{1}{V\kappa_{T}} \right)}{\partial V} = - \frac{1 + \frac{V}{\kappa_{T}}\frac{\partial\kappa_{T}}{\partial V}}{\kappa_{T}V^{2}} = 0$

Since $\kappa_{T}$ becomes infinite at the limit of stability,
$\frac{\partial\kappa_{T}}{\partial V}$ approaches negative infinite
when the critical/consolute point is approached so that
$\frac{V}{\kappa_{T}}\frac{\partial\kappa_{T}}{\partial V} = - 1$ and
$F_{VVV} = 0$.

File: src/psu410/src/gibbs_energy_function/phases_with_variable_compositions_random_solutions.ipynb
## Phases with variable compositions: Random solutions

The combined law of thermodynamics and the Gibbs-Duhem equation of a
solution phase with variable compositions are shown by and ,
respectively. A phase can be represented by a *c+1*-dimensional surface
in a *c+2*-dimensional space of potentials based on the Gibbs-Duhem
equation. The directions and curvature of the surface are represented by
the partial derivatives shown by and secondary derivatives shown by ,
both being negative for a stable phase. To develop a mathematical
formula for Gibbs energy of a phase with variable compositions, one can
consider a phase as a mixture of independent components that the phase
is made of. Its Gibbs energy function can be postulated as the summation
of Gibbs energy of the independent components of the same structure of
the solution, $_{\ }^{0}G_{i}$, plus the contribution due to the mixing,
$_{\ }^{mixing}G$ or $_{\ }^{M}G$

Eq. ‑ $G = \sum_{}^{}{N_{i}_{\ }^{0}G_{i}} +_{\ }^{M}G$

Since the system size usually is not important in thermodynamics, its
properties are typically normalized to one mole with its composition
represented by mole fractions of components. The molar Gibbs energy is
obtained as shown below with the molar Gibbs energy of mixing separated
into two parts: ideal Gibbs energy of mixing assuming no chemical
interaction among components, $_{\ }^{ideal}G_{m}$ or $_{\ }^{I}G_{m}$,
and excess Gibbs energy of mixing due to chemical reaction among
components, $_{\ }^{excess}G_{m}$ or $_{\ }^{E}G_{m}$

Eq. ‑
$G_{m} = \sum_{}^{}{x_{i}_{\ }^{0}G_{i}} +_{\ }^{M}G_{m} = \sum_{}^{}{x_{i}_{\ }^{0}G_{i}} +_{\ }^{I}G_{m} +_{\ }^{E}G_{m}$

From , the chemical potential of a component is thus

Eq. ‑
$\mu_{i} =_{\ }^{0}G_{i} +_{\ }^{I}{G_{m} +}_{\ }^{E}G_{m} + \frac{\partial\left(_{\ }^{I}{G_{m} +}_{\ }^{E}G_{m} \right)}{\partial x_{i}} - \sum_{j = 1}^{c}x_{j}\frac{\partial\left(_{\ }^{I}{G_{m} +}_{\ }^{E}G_{m} \right)}{\partial x_{j}}$

One may define the chemical activity of component *i*, $a_{i}^{\ }$, as
follows

Eq. ‑
$RTlna_{i}^{\ } = \mu_{i} -_{\ }^{0}G_{i}^{\ } =_{\ }^{I}{G_{m} +}\frac{\partial_{\ }^{I}G_{m}}{\partial x_{i}} - \sum_{j = 1}^{c}x_{j}\frac{\partial_{\ }^{I}G_{m}}{\partial x_{j}} +_{\ }^{E}G_{m} + \frac{\partial_{\ }^{E}G_{m}}{\partial x_{i}} - \sum_{j = 1}^{c}x_{j}\frac{\partial_{\ }^{E}G_{m}}{\partial x_{j}}$

In this definition, the chemical activity or simply activity is
calculated with respect to the pure elements in the structure of the
solution for practical reasons as one would like to understand the
chemical potential difference of components in the solution and by
itself with the same structure. It should be noted that this reference
state for chemical activity is usually different from the SER reference
state defined in as the solution may have a different structure than
those of pure components in their SER states. On the other hand, the
activity under the SER reference state can be easily obtained by
replacing $_{\ }^{0}G_{i}$ with ${_{\ }^{0}G}_{i}^{SER}$ from . In
principle, one may choose any structure as the reference state for
activity to be useful for practical applications, i.e.

Eq. ‑ $RTlna_{i}^{ref} = \mu_{i} -_{\ }^{0}G_{i}^{ref}$

For example, the activity of a component in a liquid solution is defined
with respect to the pure component in its liquid form from , but can
also be referred to its SER state which is solid using . The following
sections will discuss in more details how components mix when they are
brought together including concepts such as random mixing, short-range
ordering, and long-range ordering.

The limit of stability of a solution with respect to composition
fluctuation under constant *T*, *P*, and *N<sub>1</sub>* can be derived
as follows from and

Eq. ‑
$\left( \frac{\partial\mu_{i}}{\partial N_{i}} \right)_{T,P,N_{j \neq i},i > 1} > \left( \frac{\partial\mu_{i}}{\partial N_{i}} \right)_{T,P,N_{1},{\mu_{2},N}_{j \neq i},i,j > 2}\ldots... > \left( \frac{\partial\mu_{c}}{\partial N_{c}} \right)_{T,P,N_{1},\mu_{2}..\mu_{c - 1}} = 0$

The first term can be derived from as follows

Eq. ‑
$\left( \frac{\partial\mu_{i}}{\partial N_{i}} \right)_{T,P,N_{j \neq i},i > 1} = \sum_{j = 1}^{c}\frac{\partial_{\ }^{2}G_{m}}{\partial x_{i}\partial x_{j}}\frac{\partial x_{j}}{\partial N_{i}} - \sum_{j = 1}^{c}{x_{j}\sum_{k = 1}^{c}{\frac{\partial_{\ }^{2}G_{m}}{\partial x_{j}\partial x_{k}}\frac{\partial x_{k}}{\partial N_{i}}}} = \frac{1}{N}\left( \frac{\partial_{\ }^{2}G_{m}}{\partial x_{i}^{2}} - \sum_{j = 1}^{c}{x_{j}\frac{\partial_{\ }^{2}G_{m}}{\partial x_{j}^{2}}} - \sum_{j = 1}^{c}{x_{j}\frac{\partial_{\ }^{2}G_{m}}{\partial x_{i}\partial x_{j}}} + \sum_{j = 1}^{c}{\sum_{k = 1}^{c}{{x_{j}x}_{k}\frac{\partial_{\ }^{2}G_{m}}{\partial x_{j}\partial x_{k}}}} \right)$

Denoting
$G_{ij} = \left( \frac{\partial\mu_{i}}{\partial N_{j}} \right)_{T,P,N_{k \neq j}}$and
using to change the variables kept constant from molar quantities to
potentials one-by-one (see \[1\]), the limit of stability can be further
obtained as

Eq. ‑
$\left( \frac{\partial\mu_{c}}{\partial N_{c}} \right)_{T,P,N_{1},\mu_{2}..\mu_{c - 1}} = \frac{\det\left( G_{ij}:2 \leq i,j \leq c \right)}{\det\left( G_{ij}:2 \leq i,j \leq c - 1 \right)} = 0$

where $\det$ stands for determinant. indicates that
$\det\left( G_{ij}:2 \leq i,j \leq c \right) = 0$ at the limit of
stability. Considering $x_{1} = 1 - \sum_{j \neq 1}^{}x_{j}$, let us
introduce

Eq. ‑
$g_{i} = \mu_{i} - \mu_{1} = \left( \frac{\partial G_{m}}{\partial x_{i}} \right)_{x_{k \neq i}} - \left( \frac{\partial G_{m}}{\partial x_{1}} \right)_{x_{k \neq 1}}$

and

Eq. ‑
$g_{ij} = \frac{\partial g_{i}}{\partial x_{j}} = \frac{\partial\left( \mu_{i} - \mu_{1} \right)}{\partial x_{j}} = \frac{\partial^{2}G_{m}}{\partial x_{i}\partial x_{j}} - \frac{\partial^{2}G_{m}}{\partial x_{1}\partial x_{j}} - \frac{\partial^{2}G_{m}}{\partial x_{i}\partial x_{1}} + \frac{\partial^{2}G_{m}}{\partial\left( x_{1} \right)^{2}}$

The limit of stability can be re-written as

Eq. ‑
$\left( \frac{\partial\left( \mu_{c} - \mu_{1} \right)}{\partial x_{c}} \right)_{T,P,N,\mu_{2} - \mu_{1},\ ...\mu_{c - 1} - \mu_{1}} = \frac{\det\left( g_{ij}:2 \leq i,j \leq c \right)}{\det\left( g_{ij}:2 \leq i,j \leq c - 1 \right)} = 0$

i.e. $\det\left( g_{ij}:2 \leq i,j \leq c \right) = 0$. The consolute
point can be defined following

Eq. ‑
$\left( \frac{\partial^{2}\mu_{c}}{\partial\left( N_{c} \right)^{2}} \right)_{T,P,N_{1},\mu_{2}..\mu_{c - 1}} = \left( \frac{\partial^{2}\left( \mu_{c} - \mu_{1} \right)}{\partial\left( x_{c} \right)^{2}} \right)_{T,P,N,\mu_{2} - \mu_{1},\ ...\mu_{c - 1} - \mu_{1}} = 0$

No closed mathematic form has been published in the literature.

### Random solutions

The ideal Gibbs energy of mixing represents an ideal solution in which
all sites are equivalent and the distributions of components on the
sites are completely random. The number of different configurations to
arrange all components is

Eq. ‑ $w = \frac{N!}{\prod_{}^{}\left( N_{i}! \right)}$

Based on Boltzmann’s relation from statistic thermodynamics when all
configurations have the same probability to be observed, the ideal
configurational molar entropy of mixing due to the distribution is

Eq. ‑
$_{\ }^{ideal}S_{m} =_{\ }^{I}S_{m} = \frac{Rlnw}{N} = R\frac{lnN! - \sum_{}^{}\ln\left( N_{i}! \right)}{N} \cong R\frac{NlnN - \sum_{}^{}{N_{i}l{nN}_{i}}}{N} = - R\sum_{}^{}{x_{i}l{nx}_{i}}$

where $R$ is the gas constant. represents the entropy difference between
the ideal solution and the states when individual components are by
themselves, i.e. the mechanical mixing of components. As $x_{i}$ is
smaller than unity, the entropy production to form an ideal solution
from pure components is thus positive, indicating that it is a
spontaneous process. In such an ideal solution, it is assumed that there
are no interactions between components, and the enthalpy of mixing is
thus zero as the internal energy and the volume of the system do not
change. The ideal Gibbs energy of mixing is written as

Eq. ‑ $_{\ }^{I}G = - T_{\ }^{I}S_{m} = RT\sum_{}^{}{x_{i}l{nx}_{i}}$

The Gibbs energy of real solutions, i.e. , becomes

Eq. ‑
$G_{m} = \sum_{}^{}{x_{i}_{\ }^{0}G_{i}} + RT\sum_{}^{}{x_{i}l{nx}_{i}} +_{\ }^{E}G_{m}$

From , the chemical potential is obtained as

Eq. ‑
$\mu_{i} = G_{i} =_{\ }^{0}G_{i} + RTlnx_{i} +_{\ }^{E}G_{m} + \frac{\partial_{\ }^{E}G_{m}}{\partial x_{i}} - \sum_{j = 1}^{c}x_{j}\frac{\partial_{\ }^{E}G_{m}}{\partial x_{j}}$

From the chemical activity of , the activity coefficient, $\gamma_{i}$,
can be defined as follows

Eq. ‑
$\gamma_{i} = \frac{a_{i}}{x_{i}} = \frac{1}{x_{i}}\exp\frac{G_{i} -_{\ }^{0}G_{i}\ }{RT}$

The solution is an ideal solution with $\gamma_{i} = 1$, and is said to
be positively or negatively deviating from an ideal solution with
$\gamma_{i} > 1$ or $\gamma_{i} < 1$, respectively. The chemical
potential is related to the activity and activity coefficient by the
following equation

Eq. ‑
$\mu_{i} =_{\ }^{0}G_{i} + RTlna_{i} =_{\ }^{0}G_{i} + RTln\gamma_{i}x_{i} =_{\ }^{0}G_{i} + RTlnx_{i} + RTln\gamma_{i}$

Let us further exam in more details in order to better understand the
relation between $G_{m}$ and $\mu_{i}$. The partial derivatives in
represent the directions of molar Gibbs energy in the composition space,
i.e. the tangents of molar Gibbs energy with respect to mole fractions
of independent components. Collectively, they define the
multi-dimensional tangent plane of molar Gibbs energy at the given
composition, $x_{i}^{0}$. The mathematical representation of this
tangent plane, $z_{G_{m}}$, is defined by its directional derivatives
and the distance from the point where the derivatives are taken,

Eq. ‑
$z_{G_{m}} = G_{m}\left( x_{i}^{0} \right) + \sum_{i = 1}^{c}{\left( \frac{\partial G_{m}}{\partial x_{i}} \right)_{x_{i}^{0}}\left( x_{i} - x_{i}^{0} \right)}$

The intercept of this tangent plane at each pure component axis, i.e.
$x_{i} = 1$ and $x_{j \neq i} = 0$, is obtained as

Eq. ‑
$z_{G_{m},x_{i} = 1} = G_{m}\left( x_{i}^{0} \right) + \left( \frac{\partial G_{m}}{\partial x_{i}} \right)_{x_{i}^{\ } = x_{i}^{0}} - \sum_{j = 1}^{c}{x_{j}^{0}\left( \frac{\partial G_{m}}{\partial x_{j}} \right)_{x_{i}^{\ } = x_{i}^{0}}}$

This is identical to at the point $x_{i}^{0}$. It is thus shown that the
chemical potential of a component in a solution is represented by the
intercept of the tangent plane of Gibbs energy of the solution on the
$G_{m}$ axis of the component. The distance between the intercept and
the Gibbs energy of the pure component in the same structure of the
solution is related to the chemical activity of the component as defined
by . On the other hand, it is evident that one can choose any other
structure of the pure element to define the chemical activity to compare
chemical potential of the component as shown by .

The stability of a solution is evaluated following , and the derivatives
of chemical potential with respect to its moles, i.e. the elements in
the determinant, are obtained as follows from and ,

Eq. ‑
$\frac{N}{RT}\frac{\partial\mu_{i}}{\partial N_{i}} = \frac{N}{RT}G_{ii} = \frac{1 - x_{i}}{x_{i}} + \frac{1}{\gamma_{i}}\left( \frac{\partial\gamma_{i}}{\partial x_{i}} - \sum_{j = 1}^{c}{x_{j}\frac{\partial\gamma_{i}}{\partial x_{j}}} \right)$

Eq. ‑
$\frac{N}{RT}\frac{\partial\mu_{i}}{\partial N_{k}} = \frac{N}{RT}G_{ik} = - \frac{x_{k}}{x_{i}} + \frac{1}{\gamma_{i}}\left( 1 - \sum_{j = 1}^{c}{x_{j}\frac{\partial\gamma_{i}}{\partial x_{j}}} \right)$

To further study Gibbs energy of solution phases, let us discuss the
details on the excess Gibbs energy of mixing. At this point, one can
start with lower-order systems with fewer components, i.e. two component
and three-component systems, noting that the Gibbs energy of phases with
one component is already presented in Chapter .

### Binary random solutions

From , the Gibbs-Duhem equation of a binary system consisting of
components $A$ and $B$ is written as

Eq. ‑ $0 = - SdT - Vd( - P) - {N_{A}d\mu}_{A} - {N_{B}d\mu}_{B}$

This equation represents a four-dimensional surface. It is self-evident
that both and hold for stable binary solutions too, i.e. the directions
and the curvature of the surface are all negative. To visualize the
four-dimensional surface in the three-dimensional space, one needs to
fix one of the four potentials. As $T$ and $P$ are the natural variables
of Gibbs energy, they are usually chosen to be kept constant. One can
typically investigate behaviors of systems consisting of condensed
phases by varying the temperature at constant pressure. at constant
pressure thus becomes

Eq. ‑ $0 = - SdT - {N_{A}d\mu}_{A} - {N_{B}d\mu}_{B}$

Similar to and , the property of a phase can be represented by a
two-dimensional surface in the three-dimensional space composed of $T$,
$\mu_{A}$, and $\mu_{B}$ under constant $P$, keeping in mind the
following

Eq. ‑
$G_{m} = x_{A}\mu_{A} + x_{B}\mu_{B} = x_{A}_{\ }^{0}G_{A} + x_{B}_{\ }^{0}G_{B} + RT\left( x_{A}l{nx}_{A} + x_{B}l{nx}_{B} \right) +_{\ }^{E}G_{m}$

Since $_{\ }^{E}G_{m}$ must be zero for pure components $A$ and $B$, it
needs to be in the following form

Eq. ‑ $_{\ }^{E}G_{m} = x_{A}x_{B}L_{AB}$

with $L_{AB}$ being a parameter denoting the interaction between
components $A$ and $B$, called interaction parameter. When $L_{AB} = 0$,
the solution is an ideal solution. When $L_{AB}$ is a non-zero constant
independent of temperature and composition, the solution is called a
regular solution. Its excess entropy and excess enthalpy of mixing are
obtained as

Eq. ‑ $_{\ }^{E}S_{m} = \frac{\partial_{\ }^{E}G_{m}}{\partial T} = 0$

Eq. ‑
$_{\ }^{E}H_{m} =_{\ }^{E}G_{m} - T_{\ }^{E}S_{m} = x_{A}x_{B}L_{AB}$

The chemical potential of component $A$ or $B$ in a binary regular
solution can be derived as

Eq. ‑
$\mu_{i} =_{\ }^{0}G_{i} + RTlnx_{i} + \left( 1 - x_{i} \right)^{2}L_{AB}$

In a dilute solution with $x_{i} \rightarrow 0$, one can have

Eq. ‑
$RTln\gamma_{i} = \left( 1 - x_{i} \right)^{2}L_{AB} \approx L_{AB}$

Eq. ‑ $\gamma_{i} = e^{\frac{L_{AB}}{RT}}$

The activity is thus proportional to its mole fraction, which is called
Henry’s law. By the same token, for the solvent, i.e.
$x_{i} \rightarrow 1$,

Eq. ‑ $RTln\gamma_{i} = \left( 1 - x_{i} \right)^{2}L_{AB} \approx 0$

which gives $\gamma_{i} \approx 1$, and its activity approaches its mole
fraction. This is called Raoult’s law.

The stability of a binary solution is derived from as

Eq. ‑
$\left( \frac{\partial\mu_{A}}{\partial N_{A}} \right)_{T,P,N_{B}} = \left\lbrack \frac{RT}{x_{A}} - 2\left( 1 - x_{A} \right)L_{AB} \right\rbrack\frac{1 - x_{A}}{N}$

Eq. ‑
$\left( \frac{\partial\mu_{B}}{\partial N_{B}} \right)_{T,P,N_{A}} = \left\lbrack \frac{RT}{x_{B}} - 2\left( 1 - x_{B} \right)L_{AB} \right\rbrack\frac{1 - x_{B}}{N}$

It should be noted that the two chemical potentials in a binary system
at constant temperature and pressure are dependent on each other due to
the Gibbs-Duhem equation shown in , i.e.

Eq. ‑ $0 = - {N_{A}d\mu}_{A} - {N_{B}d\mu}_{B}$

and the two chemical potentials depend on each other by the following
relation

Eq. ‑
$\left( \frac{\partial\mu_{A}}{\partial\mu_{B}} \right)_{T,P} = - \frac{N_{B}}{N_{A}}$

Therefore, at the limit of stability, both and go to zero at the same
time, which is obtained when

Eq. ‑ $RT = 2{x_{A}x_{B}L}_{AB}$

As the absolute temperature cannot be negative, has no solution for a
solution phase with $L_{AB} < 0$, i.e. the solution phase is stable with
respect to the composition fluctuation. For a solution with
$L_{AB} > 0$, its limit of stability is represented .

A schematic molar Gibbs energy of a solution with $L_{AB} < 0$ at
constant temperature and pressure is shown in along with the ideal and
excess Gibbs energy of mixing. A tangent line on the molar Gibbs energy
of the solution is drawn, and its two intercepts at $x_{B} = 0$ and
$x_{B} = 1$ give the chemical potentials of components $A$ and $B$,
$\mu_{A}$ and $\mu_{B}$ by , respectively. It is evident that $\mu_{A}$
and $\mu_{B}$ are not independent on each other as they are two points
on the same straight line. This is a graphic representation of the
Gibbs-Duhem equation of . The chemical activity of component $B$ is also
depicted with the reference state being the pure B with the same
structure. As shown in , other structures of pure B can be selected as
the reference states of the chemical activity of component B, resulting
in the different distances to its chemical potential in the solution,
thus different values of its chemical activities. It is clear that this
change of reference state for chemical activity does not affect the
chemical potential of the component in the solution.

Figure ‑: Schematic molar Gibbs energy diagram with $L_{AB} < 0$

When $L_{AB} > 0$, represents a parabola in the $T - x_{i}$
two-dimensional coordinate, symmetric with respect to $x_{A}$ and
$x_{B}$, shown in , i.e. the spinodal of the solution. The consolute
point is obtained by applying to and letting equal to zero at the
consolute point

Eq. ‑
$\left( \frac{\partial^{2}\mu_{A}}{\partial N_{A}^{2}} \right)_{T,P,N_{B}} = \left\lbrack - \frac{RT}{x_{A}^{2}} + 2L_{AB} \right\rbrack\left( \frac{1 - x_{A}}{N} \right)^{2} = 0$

which gives

Eq. ‑ $T_{cons} = 2x_{A}^{2}L_{AB}$

Solving and , one obtains $x_{A} = x_{B} = 0.5$ and

Eq. ‑ $T_{cons} = \frac{L_{AB}}{2R}$

Figure ‑: A Spinodal curve with $L_{AB} > 0$

A schematic molar Gibbs energy diagram at temperatures below the
consolute point is shown in . It can be seen that part of the molar
Gibbs energy has negative curvature, and the solution becomes unstable.
The chemical potential thus does not change monotonically with respect
to composition and its derivative changes sign at the inflexion point.

Figure ‑: Schematic molar Gibbs energy diagram with $L_{AB} > 0$

For more complex solutions, $L_{AB}$ can be a function of temperature,
pressure, and compositions. In principle, the temperature and pressure
dependences can be treated by means of formula similar to . There are
various approaches in the literature to consider the composition
dependence of $L_{AB}$. The empirical Redlich-Kister polynomial stands
out as the one most widely used because it can be extrapolated to
ternary and multi-component systems consistently, which will be
discussed in Chapter .

### Ternary random solutions

From , the Gibbs-Duhem equation of a ternary system consisting of
components $A$, $B$ and $C$ is written as

Eq. ‑
$0 = - SdT - Vd( - P) - {N_{A}d\mu}_{A} - {N_{B}d\mu}_{B} - {N_{C}d\mu}_{C}$

This equation represents a five-dimensional surface. It can be
visualized in a three-dimensional space with two of the five potentials
fixed. Usually $T$ and $P$ are kept constant as they are the natural
variables of $G$, and reduces to

Eq. ‑ $0 = - {N_{A}d\mu}_{A} - {N_{B}d\mu}_{B} - {N_{C}d\mu}_{C}$

A phase can thus be represented by a surface in the three-dimensional
space of $\mu_{A}$, $\mu_{B}$, and $\mu_{C}$ at constant $T$ and $P$
with similar geometric appearance as .

From , Gibbs energy of a ternary solution is written as

Eq. ‑
$G_{m} = x_{A}_{\ }^{0}G_{A} + x_{B}_{\ }^{0}G_{B} + x_{C}_{\ }^{0}G_{C} + RT\left( x_{A}l{nx}_{A} + x_{B}l{nx}_{B} + x_{C}l{nx}_{C} \right) +_{\ }^{E}G_{m}$

When the mole fraction of one component approaches zero,
$_{\ }^{E}G_{m}$ reduces to the excess Gibbs energy of mixing of the
binary systems of the remaining two components, represented by .
However, for a given composition of a ternary solution, there is no
unique way to assign the contributions from $_{\ }^{E}G_{m}$ of each
binary to $_{\ }^{E}G_{m}$ of the ternary solution because
$_{\ }^{E}G_{m}$ of the ternary solution contains information of both
binary and ternary interactions. A variety of models is available in the
literature (see \[1\]). One intuitive approach would be to use the same
formula as that in the binary system, i.e. , with the mole fractions
substituted by the values in the ternary system, and $_{\ }^{E}G_{m}$ of
a ternary solution may thus be defined as the following by including the
ternary interaction involving all three components,

Eq. ‑
$_{\ }^{E}G_{m} = x_{A}x_{B}L_{AB} + x_{A}x_{C}L_{AC} + x_{B}x_{C}L_{BC} + x_{A}x_{B}x_{C}L_{ABC}$

The chemical potential of a component is represented by . When all
interaction parameters in are constant, i.e. a ternary regular solution,
the chemical potential of component $A$ can be derived as

Eq. ‑
$\mu_{A} = G_{A} =_{\ }^{0}G_{A} + RTlnx_{A} + x_{B}L_{AB} + x_{C}L_{AC} -_{\ }^{E}G_{m} =_{\ }^{0}G_{A} + RTlnx_{A} + x_{B}{\left( 1 - x_{A} \right)L}_{AB} + x_{C}\left( 1 - x_{A} \right)L_{AC} - x_{B}x_{C}L_{BC} + x_{B}x_{C}\left( 1 - 2x_{A} \right)L_{ABC} =_{\ }^{0}G_{A} + RTlnx_{B} + x_{B}^{2}L_{AB} + x_{C}^{2}L_{AC} + x_{B}x_{C}\left( L_{AB} + L_{AC} - L_{BC} \right) + x_{B}x_{C}\left( 1 - 2x_{A} \right)L_{ABC}$

Similar equations can be derived for component $B$ and C with
$L_{AB} = L_{BA}$, $L_{AC} = L_{CA}$, and $L_{BC} = L_{CB}$. A schematic
molar Gibbs energy diagram at constant temperature and pressure is shown
in with all three binary systems having $L_{ij} < 0$ of similar values.

Figure ‑: Schematic ternary molar Gibbs energy diagram as a function of
compositions for given temperature and pressure

To evaluate the stability of a ternary solution, one needs to calculate
the elements in the determinant shown in . Using the mole of component
$C$ as the independent molar quantity, the limit of stability is
expresses as

Eq. ‑ $G_{AA}G_{BB} - G_{AB}G_{BA} = 0$

As an example, $G_{AA}$ is shown in the following equation, which must
be positive for the solution to be stable

Eq. ‑
${N\left( \frac{\partial\mu_{A}}{\partial N_{A}} \right)}_{T,P,N_{B},N_{C}} = NG_{AA} = \frac{RT\left( 1 - x_{A} \right)}{x_{A}} - 2x_{B}^{2}L_{AB} - 2x_{C}^{2}L_{AC} - 2x_{B}x_{C}\left( L_{AB} + L_{AC} - L_{BC} \right) - 2x_{B}x_{C}\left( 2 - 3x_{A} \right)L_{ABC}$

It is evident that any instability in binary systems with positive
interaction parameters extends into the ternary system. It can also be
seen that even if all binary interaction parameters are negative, i.e.
no instability in the binary systems, it is possible that becomes
negative for some combinations of the binary interaction parameters such
that $\mathrm{\Delta}L = L_{AB} + L_{AC} - L_{BC}$ becomes very positive
and overshadows the contributions due to $L_{AB}$ and $L_{AC}$, i.e.
$L_{BC}$ is more negative than $L_{AB}$ and $L_{AC}$ combined. In an
extreme case with $L_{AB} = L_{AC} = L_{ABC} = 0$ and $L_{BC} < 0$, i.e.
ideal solutions for the $A - B$ and $A - C$ binary systems, stable
solution in the $B - C$ binary system, and no additional ternary
interaction, reduces to

Eq. ‑
$N\left( \frac{\partial\mu_{A}}{\partial N_{A}} \right)_{T,P,N_{B},N_{C}} = \frac{RT\left( 1 - x_{A} \right)}{x_{A}} + 2x_{B}x_{C}L_{BC}$

Setting
$\left( \frac{\partial\mu_{A}}{\partial N_{A}} \right)_{T,P,N_{B},N_{C}} = 0$,
one obtains

Eq. ‑
$- \frac{RT}{2L_{BC}} = \frac{x_{A}x_{B}x_{C}}{1 - x_{A}} = \frac{{\left( 1 - x_{B} - x_{C} \right)x}_{B}x_{C}}{x_{B} + x_{C}}$

With $- \frac{RT}{2L_{BC}}$ being positive due to $L_{BC} < 0$, there is
a parabola-shaped composition area in which the solution is unstable at
constant temperature and pressure. This is reasonable because the system
tends to maximize the number of B-C bonds due to its lower energy, which
competes with the entropy of mixing among the three elements and results
in segregation of B-C bonds, thus miscibility gap at low temperatures.

To evaluate the ternary consolute point, the second derivatives for
component A and B are obtained as

Eq. ‑
${N\left( \frac{\partial_{\ }^{2}\mu_{A}}{\partial N_{A}^{2}} \right)}_{T,P,N_{B},N_{C}} = \frac{RT\left( 1 - x_{A} \right)}{x_{A}^{2}} + 4x_{B}^{2}L_{AB} + 4x_{C}^{2}L_{AC} + 4x_{B}x_{C}\left( L_{AB} + L_{AC} - L_{BC} \right) + 2x_{B}x_{C}\left( 7 - 9x_{A} \right)L_{ABC} = 0$

Eq. ‑
${N\left( \frac{\partial_{\ }^{2}\mu_{B}}{\partial N_{B}^{2}} \right)}_{T,P,N_{A},N_{C}} = \frac{RT\left( 1 - x_{B} \right)}{x_{B}^{2}} + 4x_{A}^{2}L_{AB} + 4x_{C}^{2}L_{BC} + 4x_{A}x_{C}\left( L_{AB} + L_{BC} - L_{AC} \right) + 2x_{A}x_{C}\left( 7 - 9x_{B} \right)L_{ABC} = 0$

The consolute point can then be obtained using , and .

It is observed in that $\left( 1 - 2x_{A} \right)L_{ABC} = 0$ at
$x_{A} = 0.5$, i.e. the ternary interaction parameter does not
contribute to the chemical potential of $A$. It is also observed in that
the contribution from the ternary interaction parameter changes sign at
$x_{i} = 2/3$ due to $\left( 2 - 3x_{A} \right)L_{ABC} = 0$.

### Multi-component random solutions

Similar to a ternary solution, the excess Gibbs energy of mixing of a
multi-component solution can be written as

Eq. ‑
$_{\ }^{E}G_{m} = \sum_{i}^{}{\sum_{j}^{}{x_{i}x_{j}L_{ij}}} + \sum_{i}^{}{\sum_{j}^{}{\sum_{k}^{}{x_{i}x_{j}x_{k}L_{ijk}}}}$

In principle, one can add interaction parameters for quaternary and
higher order systems, but their contributions to Gibbs energy are
relatively minor because the major contributions have already been taken
into account by the binary and ternary interactions. It is anticipated
that not only the interaction parameters of four or more components are
small, but also the multiplication of mole fractions in front the
interaction parameters diminishes their contribution to the Gibbs energy
even further.

Under the condition that all interaction parameters are constant, the
chemical potential of a component in a multi-component system with
binary and ternary interaction parameters can be extended from as

Eq. ‑
$\mu_{i} =_{\ }^{0}G_{i} + RTlnx_{i} + \sum_{j \neq i}^{}{x_{j}^{2}L_{ij}} + \sum_{k > j}^{}{\sum_{j \neq i}^{}{x_{j}x_{k}}}\left\lbrack L_{ij} + L_{ik} - L_{jk} + \left( 1 - 2x_{i} \right)L_{ijk} \right\rbrack$

The stability of the solution can also be extended from as

Eq. ‑
${N\left( \frac{\partial\mu_{i}}{\partial N_{i}} \right)}_{T,P,N_{j \neq i}} = NG_{ii} = \frac{RT\left( 1 - x_{i} \right)}{x_{i}} - 2\sum_{j \neq i}^{}{x_{j}^{2}L_{ij}} - 2\sum_{k > j}^{}{\sum_{j \neq i}^{}{x_{j}x_{k}}}\left\lbrack L_{ij} + L_{ik} - L_{jk} + \left( 2 - 3x_{i} \right)L_{ijk} \right\rbrack$

The limit of stability of a multi-component random solution can be
represented by or .
