Repository: materialsgenomefoundation/nobook

File: src/psu410/src/psu410/applications_to_chemical_reactions/ellingham_diagram_and_buffered_systems.ipynb
## Ellingham diagram and buffered systems

One type of chemical reactions is between a pure element in liquid or
solid states and its oxides involving one mole of oxygen gas, i.e.

*Eq. 7‑7* $\frac{4}{v_{M}}M + O_{2}(gas) = M_{4/v_{M}}O_{2}$

with $v_{M}$ being the valence of the element $M$ in the oxide. Taking
the pure $M$ and the gaseous $O_{2}$ at the reaction temperature and one
atmospheric pressure as their respective reference states, both
activities of the pure $M$ solid or liquid phase and its oxide are
unity, and the activity of $O_{2}$ equals to its partial pressure in an
ideal gas. becomes

*Eq. 7‑8*
$RTlnP_{O_{2}} = \mathrm{\Delta}_{\ }^{0}G = \mathrm{\Delta}_{\ }^{0}H - T\mathrm{\Delta}_{\ }^{0}S$

Based on , one can plot $\mathrm{\Delta}_{\ }^{0}G$ as a function of
temperature for various oxidation reactions, which is called Ellingham
diagram. The intercept at $T = 0K$ is given by
$\mathrm{\Delta}_{\ }^{0}H$, and the slope is represented by
$- \mathrm{\Delta}_{\ }^{0}S$, depicted by the following equation

*Eq. 7‑9*
$\mathrm{\Delta}_{\ }^{0}S = S_{M_{4/v_{M}}O_{2}} - S_{O_{2}} - \frac{4}{v_{M}}S_{M}$

Since the entropy of one mole of $O_{2}$ gas is significantly larger
than those of the pure element and its oxide when they are in solid or
liquid states and the entropy difference between the pure element and
its oxide, the entropy of reaction is thus dominated by the reduction of
the entropy by one mole of $O_{2}$ gas. Consequently, the entropies of
reaction are approximately the same for most reactions when the pure
elements and their oxides are solid as seen in where most lines have
similar slopes.

Figure ‑: Ellingham Diagram for a number of metal-oxide systems.

For a chemical reaction on the Ellingham diagram at a given temperature,
$\mathrm{\Delta}_{\ }^{0}G$ can be read from the y-axis of the diagram,
and the equilibrium partial pressure of $O_{2}$ gas can be calculated
using . Alternatively, one can plot the left part of for a given
$P_{O_{2}}$ as a function of temperature on the Ellingham diagram, i.e.

*Eq. 7‑10* $\mathrm{\Delta}_{\ }^{0}{G =}RTlnP_{O_{2}}$

This results in straight lines, representing iso-partial-pressure lines
of $O_{2}$, with the intercept being zero at $T = 0K$ and slopes of
$RlnP_{O_{2}}$, which are negative for $P_{O_{2}}$ lower than one
atmospheric pressure (1atm). The values of $P_{O_{2}}$ are marked on the
secondary axis on the right of the Ellingham diagram. The intersection
of the isoactivitiy line and the equilibrium line of the chemical
reaction thus gives the relation of equilibrium temperature and
equilibrium partial pressure of $O_{2}$. This is demonstrated in .

Figure ‑: Intersection of iso-partial-pressure lines of $O_{2}$ and
equilibrium lines in the Ellingham diagram

For each chemical reaction in the Ellingham diagram, the three phases
are in equilibrium on the line represented by , i.e. metal, metal
oxides, and O<sub>2</sub> gas. For conditions above the line, the value
of $P_{O_{2}}$ is larger than its equilibrium value, and the metal will
be oxidized. For conditions below the line, the value of $P_{O_{2}}$ is
lower than its equilibrium value, and the metal oxide will be reduced.
Therefore, the metal oxides in the upper part of the Ellingham diagram
can be reduced by the metals in the lower part of the diagram, and vice
versus, metals in the lower part of the diagram can be oxidized by the
metal oxides in the upper part of the diagram. For example, in , Ca can
reduce all oxides, and Cu<sub>2</sub>O is the least stable oxide.

From the above Ellingham diagram, it is noted that equilibrium partial
pressures of $O_{2}$ are very low for most chemical reactions with many
of them lower than $10^{- 12}\ atm$. One approach to obtain such a low
pressure is to use auxiliary reactions containing $O_{2}$ that are easy
to control and are independent of the equilibrium system of interest
except the sharing of the oxygen partial pressure. Two common auxiliary
reactions are the $H_{2}$/$H_{2}O$ and $CO$/$CO_{2}$ mixtures. For the
$H_{2}$/$H_{2}O$ mixture, the chemical reaction is

*Eq. 7‑11* $2H_{2}(gas) + O_{2}(gas) = 2H_{2}O(gas)$

The equilibrium oxygen partial pressure is obtained as

*Eq. 7‑12*
$- RTln\left\{ {\frac{1}{P_{O_{2}}}\left( \frac{P_{H_{2}O}}{P_{H_{2}}} \right)}^{2} \right\} = \mathrm{\Delta}_{\ }^{0}G = \mathrm{\Delta}_{\ }^{0}H - T\mathrm{\Delta}_{\ }^{0}S = - 498488\  + 112.972T\ (J)$

where the $\mathrm{\Delta}_{\ }^{0}H$ and $\mathrm{\Delta}_{\ }^{0}S$
are taken from the substance thermodynamic database (SSUB4) compiled by
Scientific Group Thermodata Europe (SGTE) \[59\], which are slightly
dependent on temperature, and the values in are evaluated at 1273K using
Thermo-Calc \[60\]. At any given temperature, one has the following
relation

*Eq. 7‑13*
$RTlnP_{O_{2}} = \mathrm{\Delta}_{\ }^{0}H - T\mathrm{\Delta}_{\ }^{0}S - 2RTln\frac{P_{H_{2}}}{P_{H_{2}O}} = - 498488 + \left( 112.972 - 2Rln\frac{P_{H_{2}}}{P_{H_{2}O}} \right)T$

Its intercept at $T = 0K$ is given by
$\mathrm{\Delta}_{\ }^{0}H = - 498,488\ (J)$, and the slope by
$- \mathrm{\Delta}_{\ }^{0}S - 2Rln\left( \frac{P_{H_{2}}}{P_{H_{2}O}} \right) = 112.972 - 2Rln\left( \frac{P_{H_{2}}}{P_{H_{2}O}} \right)$.
The values of the $\frac{P_{H_{2}}}{P_{H_{2}O}}$ ratio are marked on
another secondary axis on the right of the Ellingham diagram. The
intersection of the iso-partial-pressure-ratio line and the equilibrium
line of the chemical reaction gives the relation of equilibrium
temperature and equilibrium partial pressure ratio
$\frac{P_{H_{2}}}{P_{H_{2}O}}$ for desired $P_{O_{2}}$ of the chemical
equilibrium.

For the $CO$/$CO_{2}$mixture, the chemical reaction is shown below

*Eq. 7‑14* $2CO(gas) + O_{2}(gas) = 2CO_{2}(gas)$

Similar, from the SSUB database, the following equation is obtained

*Eq. 7‑15*
$- RTln\left\{ {\frac{1}{P_{O_{2}}}\left( \frac{P_{{CO}_{2}}}{P_{CO}} \right)}^{2} \right\} = \mathrm{\Delta}_{\ }^{0}G = \mathrm{\Delta}_{\ }^{0}H - T\mathrm{\Delta}_{\ }^{0}S = - 562,927 - 172.020T\ (J)$

with $\mathrm{\Delta}_{\ }^{0}H$ and $\mathrm{\Delta}_{\ }^{0}S$
calculated at 1273K, which are also slightly temperature-dependent as in
the case of the $H_{2}$/$H_{2}O$ mixture. The iso-partial-pressure-ratio
lines are written as

*Eq. 7‑16*
$RTlnP_{O_{2}} = \mathrm{\Delta}_{\ }^{0}H - T\mathrm{\Delta}_{\ }^{0}S - 2RTln\frac{P_{CO}}{P_{{CO}_{2}}} = - 562,927 + \left( 172.020 - 2Rln\frac{P_{CO}}{P_{{CO}_{2}}} \right)T\ $

Its intercept at $T = 0K$ is given by
$\mathrm{\Delta}_{\ }^{0}H = - 562,927\ (J)$, and the slope by
$172.020 - - 2Rln\left( \frac{P_{CO}}{P_{{CO}_{2}}} \right)$. The values
of the $\frac{P_{CO}}{P_{{CO}_{2}}}$ ratio are marked on the third
secondary axis on the right of the Ellingham diagram. The intersection
of the iso-partial-pressure-ratio line and the equilibrium line of the
chemical reaction gives the relation of equilibrium temperature and
equilibrium partial pressure ratio $\frac{P_{CO}}{P_{{CO}_{2}}}$ for
desired $P_{O_{2}}$ of the chemical equilibrium.

Therefore, one can use a mixture of the $H_{2}$/$H_{2}O$ or
$CO$/$CO_{2}$ to obtain the desired low $P_{O_{2}}$ values using and or
calculating from the SSUB database. For example,
$P_{O_{2}} = 10^{- 15}\ atm$ at 1273K, the calculated values from the
SSUB database are $\frac{P_{H_{2}}}{P_{H_{2}O}} \approx 1.67$ and
$\frac{P_{CO}}{P_{{CO}_{2}}} \approx 2.78$, respectively, in which the
temperature dependences of $\mathrm{\Delta}_{\ }^{0}H$ and
$\mathrm{\Delta}_{\ }^{0}S$ and the many more gaseous species in the gas
phase are taken into account. On the other hand, the reading from the
Ellingham diagram gives $\frac{P_{H_{2}}}{P_{H_{2}O}} \approx 2.0$ and
$\frac{P_{CO}}{P_{{CO}_{2}}} \approx 2.4$, and the agreement with the
more accurate calculations above is remarkable keeping in mind the
uncertainties in graphically drawing the lines and reading both values
in the logarithmic scales from the diagram, indicating the robustness of
the Ellingham diagram.

File: src/psu410/src/psu410/applications_to_chemical_reactions/internal_process_and_differential_and_integrated_driving_forces.ipynb
## Internal process and differential and integrated driving forces

The driving force for an internal process can be defined as following
using $U$, $H$, $F$, or $G$ as discussed in Chapter and depending on
what system variables are kept constant

*Eq. 7‑1*
$- D = \left( \frac{\partial U}{\partial\xi} \right)_{S,\ V,N_{i}\ } = \left( \frac{\partial H}{\partial\xi} \right)_{S,\ P,N_{i}\ } = \left( \frac{\partial F}{\partial\xi} \right)_{T,\ V,N_{i}\ } = \left( \frac{\partial G}{\partial\xi} \right)_{T,P,N_{i}\ }$

This can be termed as differential driving force as it relates the
derivative of energy with respect to an internal process so the change
is infinitesimally small and does not affect the properties of the
system significantly. For a system under constant $T$ and $P$, let us
consider an internal process for forming a new phase $\alpha$ with the
composition $x_{i}^{\alpha}$ and Gibbs energy
$G_{m}^{\alpha}\left( x_{i}^{\alpha} \right)$. The differential driving
force for such an internal process can thus be defined as

*Eq. 7‑2*
$- D = G_{m}^{\alpha}\left( x_{i}^{\alpha} \right) - \sum_{i}^{}x_{i}^{\alpha}\mu_{i} = \sum_{i}^{}x_{i}^{\alpha}\left( \mu_{i}^{\alpha} - \mu_{i} \right)$

where $\mu_{i}$ is the chemical potential of component *i* in the
system. This may also be called as nucleation driving force as if the
$\alpha$ phase is nucleating in the system. As discussed in Chapter ,
chemical potentials are the intercepts on the Gibbs energy axis by the
tangent plane of Gibbs energy. thus represents the distance between the
tangent planes of the original system and the $\alpha$ phase at the
composition of the $\alpha$ phase. Evidently, this distance is at its
maximum when the two tangent planes are parallel to each other, i.e. the
commonly called parallel tangent construction when evaluating nucleation
driving force.

The situation is different for chemical reactions where the amount of
each component in reactants is the same as that in products, i.e. there
is a mass balance between reactants and products. The driving force for
a chemical reaction is defined by the Gibbs energy difference between
the reactants and products as if all the reactants are transferred to
the products. This driving force may thus be called integrated driving
force as it describes the energy difference of a system under two
different states, i.e.

*Eq. 7‑3*
$- \int_{}^{}{Dd\xi} = \mathrm{\Delta}G = \sum_{p}^{}{n_{p}G_{p}} - \sum_{r}^{}{n_{r}G_{r}}$

where superscripts $p$ and $r$ denote products and reactants, $n_{p}$
and $n_{r}$ their corresponding moles, $G_{p}$and $G_{r}$ the Gibbs
energies in per mole of formula of their respective stoichiometries as
written in the chemical reaction. Conventionally, the products and
reactants are represented by species or stoichiometric compounds rather
than individual phases. This is particularly evident when various
gaseous species are considered in a chemical reaction. Consequently,
$G_{p}$and $G_{r}$ in represent the chemical potentials of product and
reactant species. For species with a fixed composition, its chemical
potential is the same as its Gibbs energy as shown by . For a species in
a solution phase, its chemical potential is related to its activity as
shown in . can thus be further written as

*Eq. 7‑4*
$\mathrm{\Delta}G = \sum_{p}^{}{n_{p}_{\ }^{0}G_{p}} - \sum_{r}^{}{n_{r}_{\ }^{0}G_{r}} + RTln\frac{\prod_{p}^{}\left( a_{p} \right)^{n_{p}}}{\prod_{r}^{}\left( a_{r} \right)^{n_{r}}} = \mathrm{\Delta}_{\ }^{0}G + RTln\frac{\prod_{p}^{}\left( a_{p} \right)^{n_{p}}}{\prod_{r}^{}\left( a_{r} \right)^{n_{r}}}$

It is evident from that for stoichiometric phases in a chemical
reaction, their activities equal to one. At equilibrium, the integrated
driving force becomes zero, i.e. $\mathrm{\Delta}G = 0$, and is
re-arranged to become

*Eq. 7‑5*
$- RTln\frac{\prod_{p}^{}\left( a_{p} \right)^{n_{p}}}{\prod_{r}^{}\left( a_{r} \right)^{n_{r}}} = - RTlnK_{e} = \mathrm{\Delta}_{\ }^{0}G = \mathrm{\Delta}_{\ }^{0}H - T\mathrm{\Delta}_{\ }^{0}S$

where $K_{e}$ is often called reaction constant relating the activities
of products and reactants at equilibrium. In a system with
$\frac{\prod_{p}^{}\left( a_{p} \right)^{n_{p}}}{\prod_{r}^{}\left( a_{r} \right)^{n_{r}}} > K_{e}$,
the chemical reaction goes to left, and the products are decomposed,
while
$\frac{\prod_{p}^{}\left( a_{p} \right)^{n_{p}}}{\prod_{r}^{}\left( a_{r} \right)^{n_{r}}} < K_{e}$,
the chemical reaction goes to right, and the products are formed. is
often recast into the following form by dividing $–RT$ on both sides of
the equation

*Eq. 7‑6*
$\ln K_{e} = - \frac{\mathrm{\Delta}_{\ }^{0}H}{RT} + \frac{\mathrm{\Delta}_{\ }^{0}S}{R}$

With $\ln K_{e}$ plotted with respect to $1/T$, indicates that the slope
is $- \mathrm{\Delta}_{\ }^{0}H$/R and the intercept on the y axis is
$\mathrm{\Delta}_{\ }^{0}{S/R}$ as shown in .

Figure ‑: $\ln K_{e}$ plotted with respect to $1/T$ for several M-O
systems at 1 bar and $K_{e}$ represented by the partial pressure ratio
of CO<sub>2</sub> and CO.

File: src/psu410/src/psu410/applications_to_chemical_reactions/maximum_reaction_rate_and_chemical_transport_reactions_.ipynb
## Maximum reaction rate and chemical transport reactions 

Equilibrium thermodynamics can be used to calculate the maximum rates of
reaction that are possible in dynamically reacting systems, such as when
a corrosive gas passes over a heated sample. Other examples of such
reactions include the reduction of a metal oxide in flowing hydrogen,
the evaporation of a material in a vacuum, and the deposition of a thin
film by a chemical vapour deposition process. The basic assumption used
in calculating these maximum reaction rates is that local equilibrium
exists at the location of the considered reaction.

This section examines several examples in which maximum reaction rates
are calculated. The system can typically be divided into three regions:
(1) the input region, which is usually near room temperature, (2) the
high temperature region in which the primary reaction of interest is
occurring, and (3) the exit region. Such a system is almost always at
constant pressure throughout the system. Since the three regions have
different temperatures, the key is to use the mass conservation of the
carrier gas in all three regions. With the input gas at $T = 298K$ and
$P = 1atm$, the volume of one mole of ideal gas is
$0.0244\left( m^{3} \right) = 24.4(liter)$. The number of moles of input
gas flowing through the system can be written as

*Eq. 7‑17*
$n_{gas}^{0} = \frac{Pf_{gas}}{RT} = \frac{f_{gas}}{24.4} = 0.0409f_{gas}$

where $f_{gas}$ is the input gas flow rate in liter per unit time at
$T = 298K$ and $P = 1atm$, and $R$ the gas constant.

The first example is the evaporation of water in a flowing stream of dry
hydrogen. A schematic diagram of the system being considered is given in
. The goal of the calculation is to determine the maximum rate of
$H_{2}O(liquid)$ loss, $n_{H_{2}O}^{\ }$, through vaporization in a
flowing stream of $H_{2}$, e.g. for generating a given $H_{2}O/H_{2}$
ratio for producing a given $O_{2}$ pressure in a high temperature
system as related to the Ellingham diagram discussed in Chapter . The
maximum rate is determined by saturating the $H_{2}$ with the
equilibrium vapour pressure of $H_{2}O(liquid)$ with the number of moles
of $H_{2}$ being $n_{H_{2}}^{0} = 0.0409f_{H_{2}}$ and $f_{H_{2}}$ being
the input flow rate of $H_{2}$ in liter per unit time.

Figure ‑: Schematic diagram of vaporization of water in a flowing stream
of dry hydrogen

In the first input region, the total number moles of gas is
$N = n_{H_{2}}^{0}$. In the second high temperature region with the
temperature and pressure being $T_{sys}$ and $P_{sys}$, the total number
moles of gas is $N = n_{H_{2}}^{0} + n_{H_{2}O}^{\ }$, which is the same
for the third exit region with $T_{exit}$. To avoid condensation, one
needs to maintain $T_{exit} > T_{sys}$. The vapour pressure of $H_{2}O$
at $T_{sys}$, $P_{H_{2}O\ }$, can be obtained from equilibrium
thermodynamic calculations. Since the $H_{2}$ and $H_{2}O$ are occupying
the same volume at the same temperature, the maximum number of moles
$H_{2}O$ can be calculated from the following relation based on the
ideal gas law

*Eq. 7‑18*
$n_{H_{2}O}^{\ } = \frac{P_{H_{2}O}^{\ }}{P_{H_{2}}^{\ }}n_{H_{2}}^{0} = \frac{P_{H_{2}O}^{\ }}{P_{sys}^{\ } - P_{H_{2}O}^{\ }}n_{H_{2}}^{0} = \frac{P_{H_{2}O}^{\ }}{P_{sys}^{\ } - P_{H_{2}O}^{\ }}\frac{f_{H_{2}}}{24.4}$

For $P_{sys}^{\ } = 101325Pa$, one can calculate $P_{H_{2}O}^{\ }$ and
plot $\frac{n_{H_{2}O}^{\ }}{f_{H_{2}}}$ as a function of temperature
from the SSUB database as shown in . The corresponding partial pressure
ratio, $P_{H_{2}O}/P_{H_{2}}$ , is plotted in , which can be used to
calculate $P_{O_{2}}^{\ }$ at any given temperatures. An example is
shown in with $T_{sys} = 348.15K$ and $P_{H_{2}O}/P_{H_{2}} = 0.607$.

Figure ‑: Ratio of maximum number of moles $H_{2}O$ with respect to
hydrogen flow rate, $\frac{n_{H_{2}O}^{\ }}{f_{H_{2}}}$, plotted as a
function of temperature.

Figure ‑: Partial pressure ratio, $P_{H_{2}O}/P_{H_{2}}$, corresponding
to .

Figure ‑: Partial pressure of oxygen, $P_{O_{2}}^{\ }$, as a function of
temperature with $T_{sys} = 348.15K$ and $P_{H_{2}O}/P_{H_{2}} = 0.607$.

The second example is the corrosion of $SiO_{2}$(s) by flowing $H_{2}$
gas at high temperatures. Considering $T_{sys}^{\ } = 1700K$,
$P_{sys}^{\ } = 101325Pa$, and $f_{H_{2}} = 1\ liter/min$, the system is
thus defined with 0.0409 moles of $H_{2}$ and an equilibrium between the
gas phase and the tridymite $SiO_{2}$. The equilibrium calculation gives
0.04092 moles of gas with its constitutions as
$H_{2}:H_{2}O:SiO = 0.998887:4.833 \bullet 10^{- 4}:4.832 \bullet 10^{- 4}$.
The corrosion rate of SiO<sub>2</sub>(s) is thus
$0.04092x4.832 \bullet 10^{- 4} = 1.98 \bullet 10^{- 5}mol/min = 1.19gram/min.$

Another example is to consider that the flowing $CO$ gas of 298K and
1atm ($= 101325Pa$) at a rate of $1\ liter/min$ passes through and
equilibrates with single phase $C(s)$ at 1500K. The equilibrium system
is defined by $T = 1500K$, $P = 1atm$, and 0.0409 moles of $CO$ with the
equilibrium between the gas phase and C(s). The equilibrium calculation
gives 0.040872 moles of gas phase with the mole fraction of $CO$ being
0.999327, resulting in the loss of *CO* or the deposition of *C(s)* at a
rate of
$0.0409 - 0.040872 \bullet 0.999327 = 5.55 \bullet 10^{- 5}mole/min$.

A chemical transport reaction is a reaction in which a condensed phase
reacts with a gas phase to form vapour-phase products, which in turn
undergo the reverse reformation of the condensed phase. Two well-known
examples of such reactions are

*Eq. 7‑19* $M(s) + \frac{n}{2}I_{2}(g) = MI_{n}(g)$

*Eq. 7‑20* $Ni(s) + 4CO(g) = Ni{(CO)}_{4}(g)$

which are used in the purification of metals by the iodide process and
in the purification of nickel by the Mond-Langer process. In both
processes the forward reaction is favoured by lower temperatures and the
reverse reaction by higher temperatures, resulting in the deposition of
the metal. The most common technique for causing a chemical transport of
a condensed substance makes use of the temperature dependence of the
equilibrium constant. As was discussed previously, the enthalpy of
reaction, $\mathrm{\Delta}_{\ }^{0}H$, determines the manner in which
$K_{e}$ changes with temperature (see ). The value of $K_{e}$ increases
with increasing *T* for $\mathrm{\Delta}_{\ }^{0}H > 0$, $K_{e}$
decreases with increasing *T* for $\mathrm{\Delta}_{\ }^{0}H < 0$, and
$K_{e}$ is independent of T for $\mathrm{\Delta}_{\ }^{0}H = 0$. The
$\mathrm{\Delta}_{\ }^{0}H$ and $\mathrm{\Delta}_{\ }^{0}S$ values for
chemical transport reactions may be either positive or negative. For
reactions by both are positive, and for reactions by both are negative.

In a typical experiment the starting solid is located at the point in a
temperature gradient that corresponds to the largest $K_{e}$ value for
the experimental condition. As the gaseous species migrate to other
locations in the system with temperatures corresponding to lower $K_{e}$
values, the reverse reaction occurs to satisfy the new equilibrium
requirements, and the solid phase is deposited. The dependence of
$K_{e}$ on $\mathrm{\Delta}_{\ }^{0}H$ results in a material transport
from hot to cold for $\mathrm{\Delta}_{\ }^{0}H > 0$ (the same as for
vaporization-condensation reactions), from cold to hot for
$\mathrm{\Delta}_{\ }^{0}H < 0$, and no transport for
$\mathrm{\Delta}_{\ }^{0}H = 0$.

The success of a particular reaction in causing an appreciable transport
of a condensed phase depends mainly upon the partial pressure gradients
or concentration gradients of the gaseous species in the system. A
reaction whose equilibrium is extreme toward either the reactant side or
the product side will not give an appreciable transport of material. The
concentration gradients are too small in such a system. Reactions with
equilibrium constants near unity at the experimental temperatures
usually give the largest transport since small changes in $K_{e}$ cause
large changes in concentrations. The general condition required for
obtaining a $K_{e}$ value near unity at a reasonable temperature is that
$\mathrm{\Delta}_{\ }^{0}H$ and $\mathrm{\Delta}_{\ }^{0}S$ both have
the same sign, resulting from the equalities of .

File: src/psu410/src/psu410/applications_to_chemical_reactions/trends_of_entropies_of_reactions.ipynb
## Trends of entropies of reactions

The reaction entropy, $\mathrm{\Delta}_{\ }^{0}S$ in , plays an
important role in determining equilibria of high-temperature reactions.
The most important single factor that determines the entropy of a
reaction is the net change in the number of moles of gas as briefly
mentioned in the discussion of the Ellingham diagram above. The reason
this is true can be explained as follows.

The entropy of a substance can be thought of as being the sum of four
parts: (i) translational, (ii) rotational, (iii) vibrational, and (iv)
electronic. The translational entropy of a gas is the largest entropy
term under most conditions. To the extent that the other contributions
cancel between reactants and products, the entropy of reaction is
determined by the change in the number of moles of gaseous molecules.
Based on the literature data or calculations from the SSUB database, the
net change in the number of moles of gas in a reaction results
approximately in an entropy of reaction of about 175±45 J/K/mole-gas at
298K for many halides and oxides. The chemical reactions of and
discussed above both reduce the gas by one mole, and their entropies of
reaction are -113 and -172 J/K at 1273K, and -89 and -173J/K at 298K,
respectively, indicating that the chemical reaction of is an exception
of the empirical rule. For chemical reactions shown in the Ellingham
diagram, their entropies of reaction follow this empirical rule pretty
well with some of them shown in calculated from the SGTE database.

Table ‑: Entropies of reactions with gas at 298.15K, J/K

Reaction: Si+O<sub>2</sub> =SiO<sub>2</sub> -182

Reaction: Ti+O<sub>2</sub>=TiO<sub>2</sub> -185

Reaction: 2Mg+O<sub>2</sub>=2MgO -217

Reaction: 2Ca+O<sub>2</sub>=2CaO -212

Reaction: 2Mn+O<sub>2</sub>=2MnO -150

Since the entropy of a reaction is primarily determined by the net
change in the number of moles of gas, the entropies for reactions
involving only condensed phases must be small. The entropies of fusion
of monatomic solids are usually in the range 8-15 J/K/mole-atom as shown
for some elements in . Most metals and many ionic salts have values that
lie in this range when given in terms of per mole of atom of material.
There are few exceptions such as silicon and boron shown in the table.
For solid-state reactions, the average values can be approximated as
0±8J/K/mole-atom as also shown in the table.

Table ‑: Entropies of reactions of condensed phases at 298.15K, J/K

Reaction: Si(s)=Si(l) 29.762

Reaction: Ti(s2)=Ti(l) 7.288

Reaction: Mg(s2)=Mg(l) 9.184

Reaction: Ca(s2)=Ca(l) 7.659

Reaction: Mn(s2)=Mn(l) 11.443

Reaction: W(s)=W(l) 14.158

Reaction: B(s)=B(l) 21.380

Reaction: 3Fe+C=CFe<sub>3</sub> 17.060

Reaction: S+Mn=MnS 13.909

Reaction: NiO+Fe<sub>2</sub>O<sub>3</sub>=Fe<sub>2</sub>NiO<sub>4</sub>
0.464
